Repository: xianfeng-zhu/LumenFab.io

# LumenFab.io

LumenFab.io is a structured knowledge base for AI data-center optics.

The site is organized as a structured knowledge map:

```text
Need for optical interconnects
→ optical link overview
→ semiconductor and optics basics
→ laser physics
→ material platforms
→ raw materials and wafers
→ epitaxy and active regions
→ devices
→ modulation and photonic integrated circuits
→ packaging and test
→ optical modules
→ system architectures
→ industry map
```

The structure is not copied from the research-note folder. Those notes are only source material. The website should stand on its own.

## Current Export

- [docs/site-structure.md](docs/site-structure.md): full website architecture.
- [docs/page-template.md](docs/page-template.md): reusable page template.
- [content/](content/): chapter skeletons.

## Website Scaffold

The first Astro scaffold is in `src/`.

```bash
npm install
npm run dev
npm run build
npm test
```

Local dev server:

```text
http://127.0.0.1:4321/
```

GitHub Pages deployment is configured in `.github/workflows/deploy.yml`.
No custom domain is configured yet.
If the repository stays private, GitHub Pages availability depends on the GitHub plan.

## 3D Model Assets

Future generated models should use static asset paths:

```text
public/models/
public/model-posters/
```

Use `.glb` for compact single-file delivery when possible. Do not rely on Git LFS for GitHub Pages assets.

## Design Rules

- Optimize for conceptual dependency, not supply-chain order.
- Explain the problem before naming the component.
- Separate physics, engineering, product, and company layers.
- Treat packaging and test as a first-class chapter.
- Put company and investment mapping at the end, after the reader understands the stack.

# Research Pack Workflow

This directory stores source packs for LumenFab.io content work.

Each chapter must have a source pack before reader-facing pages are written.

## Required Flow

For each chapter:

1. Search professional sources.
2. Save source notes.
3. Save useful images, diagrams, screenshots, or figure references when allowed.
4. Record source URLs, dates, license/usage notes, and why each item matters.
5. Map source material to the current chapter scope.
6. Mark material that belongs to later chapters.
7. Write the implementation plan.
8. Write reader-facing pages from the synthesized understanding, not by copying source structure.

## Directory Convention

Use this shape:

```text
docs/research/v1-<chapter-slug>/
  <chapter-number>-<topic>-professional-sources.md
  images/
    <source-id>-<short-topic>.<ext>
  downloads/
    <source-id>-<short-topic>.<ext>
```

Examples:

```text
docs/research/v1-raw-materials-to-wafers/
  06-raw-materials-to-wafers-professional-sources.md
  images/
    soitec-soi-wafer-stack.png
    sumitomo-inp-wafer-photo.jpg
  downloads/
    vendor-wafer-spec-sheet.pdf
```

## Source Priority

Prefer:

- standards bodies
- official product and platform documentation
- university course material
- peer-reviewed papers
- foundry and wafer supplier documentation
- reputable technical encyclopedias
- official conference/tutorial material

Use lower-priority sources only to identify terms or leads, not as primary support.

## Image And Figure Rules

Images are useful for learning, but this repository is public. Save only assets that are safe to keep in the repo.

Allowed:

- images with explicit reuse permission or compatible license
- official product photos or diagrams where redistribution is allowed
- original diagrams created for this project
- screenshots only when usage is clearly allowed or when kept out of the public repo

Not allowed:

- copyrighted figures copied from papers, articles, books, or vendor pages without permission
- paywalled figures
- images with unclear license copied into the public repo

If an image is useful but cannot be saved, record it as a figure reference and mark it `redraw needed`.

## Image Manifest Fields

Every saved or referenced visual should have an entry:

```text
Local path:
Source URL:
Source title:
Creator / organization:
Captured date:
License / usage:
Why it matters:
Potential page:
Alt text:
Status: saved | reference only | redraw needed
```

## Writing Rules

- Do not copy source text into pages.
- Do not copy research-note structure into the website.
- Do not let company mapping enter early physics/material chapters.
- Keep layer boundaries explicit.
- Use saved images as study aids first; decide later whether a public page should use the original image, a redrawn diagram, a 3D model, or no visual.

File: docs/research/v1-package-integration/downloads/amkor-copper-pillar-flip-chip-ts106.txt
TECHNOLOGY SOLUTIONS

Copper Pillar
Copper pillar bump is widely used for many types of flip chip
interconnect which offers advantages in many designs while
meeting current and future ROHS requirements. It is an excellent
interconnect choice for applications such as transceivers, embedded
processors, application processors, power management, baseband,
ASICs and SOCs where some combination of fine pitch, ROHS/Green
compliance, low cost and electromigration performance are required.

BENEFITS OF COPPER PILLAR
f

Fine pitch capable down to 30 µm
in-line and 30/60 µm staggered

f

Cost reduction achievable in many
designs by reducing substrate layer
counts

f

Superior electromigration
performance for high-current carrying
capacity applications

f

Electrical test at wafer level prior to
copper pillar bump

f

Compatible with bond pad opening/
pitch and pad metallization of die
designed for wirebond which enables
quick time-to-market for conversion
to flip chip

f

Lower cost fine pitch flip chip (FPFC)
interconnect versus Au stud bump for
high bump density designs

f

Lead-free bump cap on copper pillar
for green solutions

f

Various Cu pillar structures available
from Cu bar type, standard Cu pillar,
fine pitch Cu pillar and micro-bumps.
Also, available in different stackups from Cu+Ni+Pb-free, Cu+Ni+Cu
+Pb-free depending upon application
requirements

f

Available with and without
repassivation

f

Qualified for advanced silicon node
Low-k devices

f

Small fillet requirement for
underfill enables more aggressive
die‑to‑package design rule/smaller
package footprint

f

Extreme fine pitch on silicon package
down to 30 µm for TSV and CoC

f

Large installed capacity for turnkey
FPFC copper pillar bump, assembly
and test

Peripheral Cu pillar bump

Full array Cu pillar bump

FCBGA chip to chip bonding with Cu pillar

Copper Pillar Bump Design Rules
A

B

Feature

Dimensions

A

Cu Pillar Diameter

20-65 µm

B

Total Height

20-75 µm

I

J

K

L

C
A
B
D

E
C

Pitch

General Design
Rules

60

50

45/90

40/80

30/60

C

Row to Row Pitch

N/A

N/A

90

80

60

D

Bond Pad Width

30

25

22

20

TBD

E

Trace Pitch

60

50

45

40

30

F

Solder mask

J

Si Wafer

G

Bond pad

K

UBM

H

Die pad opening

L

Al pad

I

Passivation

Soldermask
F

H

G

Bond Pad

Die Pad Opening

Cross Sections

Bare die PoP

Molded PoP

TMV® PoP

fcCSP

FlipStack® CSP

F2F FlipStack® CSP

FCBGA

Copper Pillar
Electromigration Reliability Comparison of Cu Pillar With SnAg Bump

Cumulative % failed

Actual failure
distribution for
SnAg bump

50

Improvement of
Cu pillar over standard
SnAg bump

10
5

1

10

100

1000

10000

100000

Failure time (hours)
The above plot shows improvement in life for Cu pillar over SnAg bump for the same current/temperature condition
and similar bump/UBM geometry. No failure was observed in Cu pillar bump even after 8000 hours of testing at the
same condition.

SQB Results
Test

Test Conditions

Read Point

SS

Results

MSL3

30/60-192

260°C 3x

77 x 12 Lots

Pass

T/C B

-55°C/+125°C

1000x

77 x 3 Lots

Pass

HAST

130°C/85% RH

96 Hrs

77 x 3 Lots

Pass

T&H

85°C/85% RH

1000 Hrs

77 x 3 Lots

Pass

HTS

150°C

1000 Hrs

77 x 3 Lots

Pass

Visit amkor.com or email sales@amkor.com for more information.
With respect to the information in this document, Amkor makes no guarantee or warranty of its accuracy or that the use of such
information will not infringe upon the intellectual rights of third parties. Amkor shall not be responsible for any loss or damage of
whatever nature resulting from the use of, or reliance upon it and no patent or other license is implied hereby. This document does not
in any way extend or modify Amkor’s warranty on any product beyond that set forth in its standard terms and conditions of sale. Amkor
reserves the right to make changes in its product and specifications at any time and without notice. The Amkor name and logo are
registered trademarks of Amkor Technology, Inc. All other trademarks mentioned are property of their respective companies.
© 2019 Amkor Technology, Incorporated. All Rights Reserved. TS106D-EN Rev Date: 02/19
