Repository: xianfeng-zhu/LumenFab.io

# LumenFab.io

LumenFab.io is a structured knowledge base for AI data-center optics.

The site is organized as a structured knowledge map:

```text
Need for optical interconnects
→ optical link overview
→ semiconductor and optics basics
→ laser physics
→ material platforms
→ raw materials and wafers
→ epitaxy and active regions
→ devices
→ modulation and photonic integrated circuits
→ packaging and test
→ optical modules
→ system architectures
→ industry map
```

The structure is not copied from the research-note folder. Those notes are only source material. The website should stand on its own.

## Current Export

- [docs/site-structure.md](docs/site-structure.md): full website architecture.
- [docs/page-template.md](docs/page-template.md): reusable page template.
- [content/](content/): chapter skeletons.

## Website Scaffold

The first Astro scaffold is in `src/`.

```bash
npm install
npm run dev
npm run build
npm test
```

Local dev server:

```text
http://127.0.0.1:4321/
```

GitHub Pages deployment is configured in `.github/workflows/deploy.yml`.
No custom domain is configured yet.
If the repository stays private, GitHub Pages availability depends on the GitHub plan.

## 3D Model Assets

Future generated models should use static asset paths:

```text
public/models/
public/model-posters/
```

Use `.glb` for compact single-file delivery when possible. Do not rely on Git LFS for GitHub Pages assets.

## Design Rules

- Optimize for conceptual dependency, not supply-chain order.
- Explain the problem before naming the component.
- Separate physics, engineering, product, and company layers.
- Treat packaging and test as a first-class chapter.
- Put company and investment mapping at the end, after the reader understands the stack.

# Research Pack Workflow

This directory stores source packs for LumenFab.io content work.

Each chapter must have a source pack before reader-facing pages are written.

## Required Flow

For each chapter:

1. Search professional sources.
2. Save source notes.
3. Save useful images, diagrams, screenshots, or figure references when allowed.
4. Record source URLs, dates, license/usage notes, and why each item matters.
5. Map source material to the current chapter scope.
6. Mark material that belongs to later chapters.
7. Write the implementation plan.
8. Write reader-facing pages from the synthesized understanding, not by copying source structure.

## Directory Convention

Use this shape:

```text
docs/research/v1-<chapter-slug>/
  <chapter-number>-<topic>-professional-sources.md
  images/
    <source-id>-<short-topic>.<ext>
  downloads/
    <source-id>-<short-topic>.<ext>
```

Examples:

```text
docs/research/v1-raw-materials-to-wafers/
  06-raw-materials-to-wafers-professional-sources.md
  images/
    soitec-soi-wafer-stack.png
    sumitomo-inp-wafer-photo.jpg
  downloads/
    vendor-wafer-spec-sheet.pdf
```

## Source Priority

Prefer:

- standards bodies
- official product and platform documentation
- university course material
- peer-reviewed papers
- foundry and wafer supplier documentation
- reputable technical encyclopedias
- official conference/tutorial material

Use lower-priority sources only to identify terms or leads, not as primary support.

## Image And Figure Rules

Images are useful for learning, but this repository is public. Save only assets that are safe to keep in the repo.

Allowed:

- images with explicit reuse permission or compatible license
- official product photos or diagrams where redistribution is allowed
- original diagrams created for this project
- screenshots only when usage is clearly allowed or when kept out of the public repo

Not allowed:

- copyrighted figures copied from papers, articles, books, or vendor pages without permission
- paywalled figures
- images with unclear license copied into the public repo

If an image is useful but cannot be saved, record it as a figure reference and mark it `redraw needed`.

## Image Manifest Fields

Every saved or referenced visual should have an entry:

```text
Local path:
Source URL:
Source title:
Creator / organization:
Captured date:
License / usage:
Why it matters:
Potential page:
Alt text:
Status: saved | reference only | redraw needed
```

## Writing Rules

- Do not copy source text into pages.
- Do not copy research-note structure into the website.
- Do not let company mapping enter early physics/material chapters.
- Keep layer boundaries explicit.
- Use saved images as study aids first; decide later whether a public page should use the original image, a redrawn diagram, a 3D model, or no visual.

File: docs/research/v1-pic-optical-circuit/downloads/03-etch-levels-waveguide-types.txt
Source: Consolidated from europractice-ic.com, imec IC-link documentation, and SPIE literature
Date: 2026-05-25

--- Silicon Photonics Waveguide Etch Levels ---

Industry-standard imec platform (iSiPP50G / iSiPP25G) uses 3 silicon patterning steps in a 220nm SOI device layer:

Etch Type        | Etch Depth | Remaining Si (slab) | Waveguide Type
Full etch        | 220 nm     | 0 nm (down to BOX)  | Strip waveguide
Deep partial     | 150-160 nm | 60-70 nm slab left   | Rib waveguide (high confinement)  
Shallow partial  | 70 nm      | 150 nm slab left     | Rib waveguide (low confinement)

Full etch (220nm): Silicon etched completely through to BOX. High optical confinement -> tight bends (few um radius). Higher propagation loss from sidewall scattering.

Deep partial etch (150-160nm, 70nm slab): Moderate confinement, reduced sidewall roughness losses. Used for grating couplers, MMIs, some modulators.

Shallow partial etch (70nm, 150nm slab): Lowest optical confinement -> higher bending loss but lowest propagation loss. Losses as low as 0.27 dB/cm demonstrated. Used for long routing, delay lines.

All etch levels use 193nm deep-UV lithography with RIE etching. Minimum feature sizes down to 150nm.

File: docs/research/v1-pic-optical-circuit/downloads/grating-vs-edge-coupler-wafer-test.txt
Sources:
- Polster et al., "Wafer-scale High-Density Edge Coupling for High Throughput Testing of Silicon Photonics", OFC 2018 (Lipson/Bergman group, Columbia)
- Bhandari & Lee, "Highly Efficient Edge and Grating Coupler Hybrid for Full-scale Wafer-level and Chip-level Testing", CLEO 2022
- IEEE 2024, "Coupling structure for enabling both wafer- and chip-level characterization of silicon photonic integrated circuits"

KEY CHALLENGE:
Edge couplers are superior for final packaging (lower loss, higher bandwidth, lower polarization dependence) but are inaccessible before wafer dicing. Grating couplers sit on top surface and can be probed at wafer-scale but have higher loss.

COMMON STRATEGIES:

1. DEDICATED GC TEST STRUCTURES (SACRIFICIAL):
   - GC placed alongside EC path
   - Splitter (95:5 or 99:1) taps small fraction to GC for testing
   - After wafer test, GC unused or removed
   - Pro: Simple, widely used
   - Con: Burns ~1-5% of signal power to GC tap; extra footprint

2. HYBRID GC+EC COUPLER (Bhandari & Lee, CLEO 2022):
   - Single structure operates as both GC and EC
   - Tested at wafer-level via GC, later used as EC after dicing
   - Insertion loss <1.2 dB
   - Extinction ratio >17 dB
   - Pro: No splitter loss penalty; same device tested both ways

3. PLC-BASED PROBE FOR WAFER-SCALE EDGE COUPLING:
   - PLC inserted vertically into dicing trenches
   - 45° polished facet deflects light into edge coupler
   - Pro: Uses low-loss EC directly
   - Con: Specialized probe hardware; excess loss ~2.2 dB demonstrated

4. STUB FIBER ARRAY (TRENCH-BASED):
   - Long protrusion fiber array extends into micro-trench
   - Direct butt-coupling to EC before dicing
   - Pro: Direct EC measurement
   - Con: Precise alignment into narrow trenches

INDUSTRY PRACTICE:
- GC for rapid wafer-level probing (screen gross failures, process monitoring)
- EC for final packaged device (lowest loss, WDM-compatible, polarization-diverse)
- Trend: hybrid structures and advanced edge-probing techniques to reduce wafer-test loss penalty

WAFFER-LEVEL TEST ADVANCES (2024):
- Parallel fiber-array probes with fast SOP calibration (3 sec) for multi-device simultaneous IL/PDL measurement
- Hybrid GC+SSC structures allow wafer-level test while preserving low EC loss for chip-level
- GlobalFoundries + Ayar Labs: wafer-level optical edge-coupling IL measurement prior to fiber attach
