Repository: xianfeng-zhu/LumenFab.io

# LumenFab.io

LumenFab.io is a structured knowledge base for AI data-center optics.

The site is organized as a structured knowledge map:

```text
Need for optical interconnects
→ optical link overview
→ semiconductor and optics basics
→ laser physics
→ material platforms
→ raw materials and wafers
→ epitaxy and active regions
→ devices
→ modulation and photonic integrated circuits
→ packaging and test
→ optical modules
→ system architectures
→ industry map
```

The structure is not copied from the research-note folder. Those notes are only source material. The website should stand on its own.

File: src/pages/components/manufacturing-test.mdx
---
layout: ../../layouts/ConceptLayout.astro
title: Manufacturing and test
chapter: 光引擎组件
description: 解释 CPO 光引擎从 wafer-level test、KGD、assembly test 到 package-level BER、TDECQ、burn-in 和良率反馈的制造验证链。
---

import TermNote from "../../components/TermNote.astro";

## 制造测试是一条证据链

Manufacturing and test 把 CPO 光引擎从“实验室里能工作”推进到“可制造、可分档、可交付”。它跨越 laser、PIC、EIC、光学接口、package 和链路级行为，核心任务是在每一次成本明显升高之前，用测试证据决定放行、分档、返工或报废。

```text
incoming wafer / material inspection
→ wafer-level optical / electrical test
→ die sort and known-good-die
→ die attach / flip-chip / fiber attach inspection
→ assembly optical / electrical test
→ package-level electro-optic test
→ link-level eye / TDECQ / BER / FEC margin
→ burn-in, stress screen, reliability sampling
→ yield analysis and process feedback
```

激光器芯片级测试见 [激光源](../laser-source/)；片上光路、调制器和 PD 见 [PIC / optical circuit](../pic/)；driver、TIA、SerDes 和控制电路见 [EIC / driver and receiver](../eic/)；coupler、FAU 和连接器见 [Optical interface / fiber coupling](../optical-io/)；多 die 布局、散热和返修策略见 [Package integration](../packaging/)。

相关基础页：[Inside a transceiver](../../learn/inside-a-transceiver/) 和 [半导体激光器为什么对温度敏感](../../learn/why-semiconductor-lasers-are-temperature-sensitive/)。

## 质量门：越早测试越便宜，越晚测试越真实

<TermNote label="质量门" note="quality gate，制造流程中的放行判断点。它用测试证据决定当前对象进入下一步、分档、返工、暂停或报废。" /> 的逻辑很朴素：裸片阶段发现问题，损失相对有限；进入多 die 光引擎后，问题会牵连 PIC、EIC、laser、fiber array、substrate、散热结构和测试时间；再与高价值 switch ASIC 深度结合，返修和报废成本继续上升。

早期测试靠近制造源头，适合建立 wafer map、die map 和分档规则。后期测试接近真实系统，能看到封装、光耦合、供电、温度和控制环路共同作用。CPO 测试体系要把两者接起来。

| 质量门 | 拦截风险 | 测试证据 | 决策输出 |
|---|---|---|---|
| incoming / process metrology | 材料、外延、SOI / SiPh wafer、金属和封装材料异常 | 厚度、应力、颗粒、片阻、显微 / SEM / X-ray | 批次放行或暂停 |
| wafer-level test | 工艺漂移、坏区、片内均匀性不足 | DC / RF / optical probe、插损、光谱、S-parameter、BIST | wafer map、die map、初筛 |
| die sort / KGD | 坏裸片进入高价值封装 | pass / fail、binning、温度点、风险标记 | KGD 清单和分档规则 |
| assembly test | 贴装、互连、光纤对准、清洁和热路径偏离窗口 | AOI、X-ray、continuity、coupling loss、alignment drift | 半成品继续流转、返工或报废 |
| package-level link test | 多 die、多 lane、多温度条件下链路无法闭合 | optical power、OMA、eye、TDECQ、BER、FEC margin、温扫 | package 放行、分档或失效分析 |
| burn-in / stress screen | 早期失效和漂移速度过快 | HTOL、thermal cycling、humidity、vibration、ESD | 批次风险、寿命模型和维护假设 |

## 晶圆级光电测试：把工艺差异变成 wafer map

电学 wafer probing 通常通过金属探针接触 pad；光学 wafer test 多了一个光场耦合过程。光纤或光纤阵列需要对准 grating coupler、edge coupler 或临时测试结构，探针台要搜索最大光功率位置，并把光纤角度、偏振、激光波长、温度、校准标准和夹具损耗纳入测量误差。

<TermNote label="wafer map" note="晶圆图。它把每个测试位置或每颗裸片的参数映射到晶圆坐标上，用来判断工艺漂移、坏区、边缘效应和批次异常。" /> 是 wafer-level test 的主要产物。AIM Photonics TAP 和 FormFactor 的资料都强调，硅光晶圆测试需要 optical / RF / DC 组合能力，并且常涉及自动光学对准、温度点重校准和重复性控制。

| 对象 | wafer-level 常测项目 | wafer map 能暴露的问题 |
|---|---|---|
| PIC passive | propagation loss、coupler loss、splitter ratio、AWG / MUX passband | 刻蚀、线宽、厚度、应力和耦合器版图变化 |
| resonator / heater | resonance wavelength、FSR、Q、heater tuning efficiency | 工艺偏差、热隔离不足、热串扰 |
| modulator | Vπ、bandwidth、S-parameter、insertion loss | PN 结、电极、金属损耗和速度匹配问题 |
| photodiode | responsivity、dark current、bandwidth、capacitance | Ge 生长、接触、电容和漏电异常 |
| EIC | leakage、scan / BIST、PLL lock、driver swing、TIA gain、power rail | 电路坏区、速度分档和功耗分布 |

激光器的完整光输出往往要到 cleaved bar、chip、COS 或封装阶段才能可靠测量，因为腔长、端面、镀膜、热路径和工作电流都会影响 L-I-V、光谱、SMSR、RIN 和老化表现。

## Die sort 与 KGD：哪些裸片值得进入封装

<TermNote label="KGD" note="known good die，已知良品裸片。它表示裸片通过了约定覆盖范围内的测试筛选，适合进入更高价值的封装流程。" /> 是一种测试置信状态。JEDEC 的 known-good-die 相关标准把裸片采购、测试覆盖和质量责任放在供应商与用户约定中；在 CPO 中，KGD 的价值来自高价值多 die 封装的成本阶梯。

多 die package 的良率可以用简化模型理解：

```text
Y_package ≈ Y_ASIC × Y_PIC × Y_EIC × Y_laser × Y_substrate × Y_assembly × Y_test
```

当关键裸片或关键光学接口数量变多时，单点良率的小幅下降会被乘法放大。真实制造中还存在相关性：同一 wafer 区域、同一装配工位、同一 fiber attach 批次或同一热路径问题，会让失效按组出现。Die sort 的任务，是把连续参数变成可执行的 bin、hold、rework 或 scrap 决策。

| KGD 信息 | 目的 | 例子 |
|---|---|---|
| 基本可用性 | 排除明显坏片 | open / short、leakage、pad damage、PD 暗电流异常、laser 达不到目标功率 |
| 参数分档 | 把连续参数放入可用窗口 | laser wavelength bin、PIC insertion-loss bin、modulator bandwidth bin、EIC speed / power bin |
| 风险标记 | 给后续封装和可靠性使用 | burn-in drift、wafer edge、温度窗口偏窄、alignment margin 偏小、test uncertainty 偏高 |

## Assembly test：装配动作是否破坏窗口

Assembly test 关注制造动作本身。die attach 影响空洞、热阻和 tilt；flip-chip 影响高速寄生、open / short 和 bump fatigue；underfill 影响焊点应力和 PIC 应力；fiber attach 影响 coupling loss、return loss、偏振、胶水固化和清洁度；lid / heat spreader attach 影响热路径、平整度和返修可能性。

| 装配步骤 | 需要验证的内容 | 常见证据 |
|---|---|---|
| die attach | 位置、倾斜、空洞、热路径 | AOI、X-ray、SAM、thermal test |
| flip-chip / copper pillar | open / short、bump coplanarity、寄生和疲劳风险 | continuity、X-ray、daisy chain、S-parameter |
| underfill / adhesive | 胶量、固化、吸湿和 CTE 风险 | 显微、重量 / 胶量记录、温循后复测 |
| fiber attach / FAU | 耦合损耗、端面质量、偏振和应力释放 | active alignment log、IL / RL、端面检查 |
| lid / thermal stack | TIM、平整度、接触压力和热阻 | thermal map、温扫、机械量测 |

装配测试的结果应记录到后续 package-level test 中。某个 lane 的 BER 或 TDECQ 异常，常常需要回看同一 lane 的 fiber alignment log、coupler loss、bump continuity、热图和清洁记录。

## Package-level electro-optic test：光、电、热一起闭合

封装完成后，被测对象已经从单个器件变成多 lane 光电链路。此时测试要同时覆盖光功率、电信号、温度、控制环路和多通道一致性。

| 指标 | 主要含义 | 不能替代的部分 |
|---|---|---|
| optical power / OMA | 发端功率、调制幅度和光功率预算 | 不能单独说明眼图质量或误码表现 |
| eye diagram | 直观看到幅度、抖动、噪声和码间串扰 | 不能单独给出长期低误码概率 |
| TDECQ | PAM4 发射机相对理想参考发射机的光功率代价 | 主要评价发端质量，不能替代系统级 BER |
| receiver sensitivity | 接收端在给定误码目标下所需输入功率 | 依赖测试条件、均衡、FEC 和温度 |
| BER | 链路实际误码概率 | 低概率测试耗时，且要区分 pre-FEC / post-FEC |
| FEC margin | 纠错系统吸收误码分布的余量 | 需要关注 error density、codeword 分布和 lane 相关性 |
| thermal sweep | 温度变化下的链路和控制环路表现 | 室温单点测试无法覆盖热漂移 |

<TermNote label="TDECQ" note="Transmitter and Dispersion Eye Closure Quaternary，PAM4 光发射机指标。它估计发射机相对理想参考发射机需要增加多少光功率才能达到目标判决质量。" />、<TermNote label="BER" note="bit error ratio，误码率或误比特率。它描述接收比特中错误比特所占比例。" /> 和 <TermNote label="FEC margin" note="forward-error-correction margin，前向纠错余量。它描述链路误码分布距离纠错能力上限还有多少空间。" /> 评价的是不同层面。TDECQ 主要看发射机质量；BER 看链路错误；FEC margin 看错误分布能否被纠错系统稳定吸收。把三者混成一个“链路好坏”数字，会遮住真实失效机制。

## 老化筛选与可靠性抽样

<TermNote label="burn-in" note="老炼或老化筛选。它在规定温度、电应力或光功率条件下运行器件，用来提前暴露早期失效和异常漂移。" /> 与 stress screen 的目的，是在出厂前看到时间维度。OIF CPO framework 强调 CPO engine 靠近高价值 ASIC、现场服务空间受限，因此早期失效筛选和系统级可靠性框架会更重要。

常见项目包括 HTOL、temperature cycling、temperature / humidity、mechanical shock、vibration、ESD、high-temperature storage、光功率老化和封装后复测。不同对象的关注点不同：laser 看输出功率、波长、阈值电流、RIN、SMSR 和漂移；PIC 看插损、谐振波长、heater headroom 和应力漂移；EIC 看漏电、时钟、均衡、功耗和热；光学接口看 coupling loss、return loss、污染和光纤应力；package 看热阻、翘曲、bump fatigue 和胶材老化。

出厂筛选不能替代现场运营。它提供初始基线、漂移斜率、批次风险和告警阈值的依据；运行中的 telemetry、告警和维护策略由 [Reliability and operations](../reliability-operations/) 展开。

## 数据闭环：测试结果回到工艺窗口

测试只有变成反馈，才会成为制造能力。单次 pass / fail 可以放行产品；长期数据能告诉团队该收紧哪一个窗口。

| 数据 | 能回答的问题 |
|---|---|
| wafer map | 异常是否与晶圆位置、曝光场、刻蚀区域、外延均匀性、金属片阻或 coupler 版图相关 |
| die sort bin | 哪些参数连续漂移，哪些裸片适合低规格，哪些必须报废 |
| assembly log | 异常是否与贴装设备、批次、胶量、固化曲线、清洁度、对准工位相关 |
| package test | BER、TDECQ、功耗、热图和 lane balance 能否追溯到上游裸片或装配记录 |
| aging result | 漂移和早期失效是否集中在某个 wafer、bar、批次、封装材料或温度区间 |
| failure analysis | 失效是否来自端面、波导、PD、bump、underfill、fiber attach、污染、ESD 或热应力 |

良率反馈会形成筛选规则调整、工艺窗口调整和设计改进。比如收紧 wavelength bin、提高 insertion-loss margin、改变 fiber attach 固化曲线、增加 monitor tap、扩大 heater tuning range 或调整 package thermal path。CPO 量产能力很大程度取决于这些数据能否快速关联。

## 与相邻页面的分工

Manufacturing and test 把相邻页面的指标转成制造决策。激光源页面给出 L-I-V、光谱、温度和老化指标；PIC 页面给出插损、调制、探测、谐振和调谐指标；EIC 页面给出 driver、TIA、SerDes、功耗和管理接口指标；Optical interface 页面给出耦合、反射、偏振和清洁指标；Package integration 页面给出贴装、互连、散热、机械和返修指标。测试页负责说明这些证据怎样在制造链里汇合。

进一步阅读：

- [AIM Photonics: Test, Assembly and Packaging](https://www.aimphotonics.com/tap)
- [Teradyne: Photon 100 silicon photonics and CPO test platform](https://www.teradyne.com/products/photon-100/)
- [FormFactor: Autonomous Silicon Photonics wafer probing](https://www.formfactor.com/product/probe-systems/autonomous-assistants/autonomous-silicon-photonics/)
- [NIST: Optical probe for nondestructive wafer-scale characterization of photonic elements](https://www.nist.gov/publications/optical-probe-nondestructive-wafer-scale-characterization-photonic-elements)
- [JEDEC JESD49B.01: Procurement Standard for Semiconductor Die Products Including Known Good Die](https://www.jedec.org/standards-documents/docs/jesd49b01)
- [OIF: Co-Packaging Framework Document](https://www.oiforum.com/wp-content/uploads/OIF-Co-Packaging-FD-01.0.pdf)
- [Keysight / Electronic Design: TDECQ for PAM4 optical transmitters](https://www.electronicdesign.com/technologies/test-measurement/article/21283812/keysight-technologies-tdecq-understanding-the-theory-behind-the-key-metric-for-pam4-optical-transmitters)
- [Ethernet Alliance: Layer 1 FEC compliance testing](https://ethernetalliance.org/blog/2021/07/06/improving-400-800ge-optics-is-your-layer-1-fec-compliance-testing-enough/)

File: src/pages/components/optical-io.mdx
---
layout: ../../layouts/ConceptLayout.astro
title: Optical interface / 光纤耦合
chapter: 光引擎组件
description: 解释 PIC 与光纤、光纤阵列、耦合器、透镜、连接器和外置供光路径之间的光学接口关系。
---

import TermNote from "../../components/TermNote.astro";

## 光学接口解决什么问题

<TermNote label="光学接口" note="本页中的 optical interface，指 PIC 与光纤、光纤阵列、封装光路、连接器和外置供光路径之间的物理光学接口。" /> 负责把 PIC 波导中的片上导模交给封装和系统光路。它以一组连续光学接口的形式出现：耦合器、模场尺寸转换器、透镜、光纤阵列、插芯、连接器、尾纤和外置激光输入路径。

行业里常把 <TermNote label="Optical I/O" note="optical input/output，光输入输出。行业语境中常指更高层的光互连 I/O、optical I/O chiplet 或 in-package optical interconnect，通常包含 PIC、EIC、光源、封装互连和系统接口。" /> 用于更大的光互连语境，例如 optical I/O chiplet 或 in-package optical interconnect。本页讲的是这类系统里的物理光学接口，重点是片上导模与光纤、封装光路、连接器和外置供光路径之间怎样耦合和验收。

这页重点解释片上光场怎样可靠地进入和离开封装光路。PIC 内部的分光、调制、复用和探测见 [PIC / optical circuit](../pic/)；激光产生和供光位置见 [激光源](../laser-source/)；裸片布局、散热、机械固定和返修见 [Package integration](../packaging/)；晶圆级测试、装配测试和封装后验证见 [Manufacturing and test](../manufacturing-test/)。

```text
PIC waveguide
→ spot-size converter / edge coupler / grating coupler
→ lens / fiber array / package optical path
→ ferrule / connector / pigtail
→ system fiber path
```

相关基础页：[Waveguides and optical modes](../../learn/waveguides-and-optical-modes/)、[Refractive index and total internal reflection](../../learn/refractive-index-and-total-internal-reflection/)、[Interference, resonance, and loss](../../learn/interference-resonance-and-loss/)、[Why photonic packaging is hard](../../learn/why-photonic-packaging-is-hard/)。

## 模式匹配：光纤不能直接贴上硅波导

光纤耦合的底层物理问题是 <TermNote label="模式重叠" note="mode overlap，两个光场在横截面上的形状、尺寸、相位和偏振越一致，能量越容易从一个导波结构耦合到另一个导波结构。" />。硅光波导常把光强约束在亚微米到少数微米的横截面内；标准通信单模光纤的 <TermNote label="MFD" note="mode-field diameter，模场直径。它描述单模光纤主模式的有效光场直径，比几何纤芯直径更适合用来估算耦合效率。" /> 通常在 9-10 µm 量级。一个像“小光斑”的片上模式和一个像“大圆斑”的光纤模式直接相接，能量不会自动完整转移。

模式不匹配会产生三类后果。第一，进入目标模式的能量减少，表现为 <TermNote label="插入损耗" note="insertion loss，光经过一个器件、接口或连接器后损失的功率，通常用 dB 表示。" />。第二，没有进入目标模式的光会散射、泄漏到衬底或包层，形成热和噪声风险。第三，折射率突变会让一部分光返回原路径，形成后向反射。

| 差异 | PIC 波导 | 单模光纤 | 接口后果 |
|---|---|---|---|
| 光场尺寸 | 亚微米到少数微米，强约束 | MFD 约 9-10 µm，弱约束 | 需要 taper、spot-size converter、SiN / polymer 过渡层或透镜 |
| 光场形状 | 椭圆、矩形或非对称分布 | 近似圆形高斯分布 | 横向位置、端面角度和光束腰位置都要匹配 |
| 偏振响应 | TE / TM 差异明显 | 光纤可支持不同偏振态 | 需要 PM fiber、偏振分集或低 PDL 设计 |
| 折射率变化 | silicon、SiN、oxide、polymer 等材料突变 | glass core / cladding 弱折射率差 | 需要控制 Fresnel reflection、端面质量和胶水折射率 |

设计者扩大片上模式时，会得到更宽的装配窗口；但模式变大也可能增加器件长度、基底泄漏、串扰或封装占用。光学接口的工程取舍就在这里展开：低损耗、低反射、宽带宽、低偏振相关损耗和可量产装配必须一起成立。

## 边缘耦合器：沿芯片边缘做渐进扩束

<TermNote label="边缘耦合器" note="edge coupler，从芯片边缘把片上波导模式耦合到光纤或封装光路的耦合结构。" /> 通常用在最终封装和高性能链路中。它的核心结构是 <TermNote label="反向锥形" note="inverse taper，波导宽度沿传播方向逐渐变窄，使高折射率波导对光的约束减弱，光场逐步扩展到周围低折射率区域。" />。当硅波导尖端足够窄时，光不再主要被硅条本身束缚，而是逐渐进入氧化硅、氮化硅或聚合物辅助结构。这个过程如果足够平缓，就接近 <TermNote label="绝热转换" note="adiabatic conversion，光场沿结构缓慢变化，从一个导模转换到另一个导模时尽量不激发辐射模或高阶模。" />。

边缘耦合的优势是低插损、宽带宽和较低的偏振相关损耗，适合 WDM 输出、高功率连续光输入和 CPO 光引擎的最终装配。专业综述和工程资料中常见的边缘耦合器可以做到 1-1.5 dB 量级的单端损耗，优秀实现可进一步降低；1 dB 对准容差常在几微米量级，具体取决于 spot-size converter、透镜光纤和端面工艺。

它的代价也很明确。芯片边缘需要深沟槽、解理、切割或抛光形成可用端面；光纤阵列或透镜需要从封装边缘接近耦合区；端面镀膜、折射率匹配胶、点胶固化和机械支撑会进入良率。边缘耦合器的版图指标不能单独看，必须和可装配端面、FAU 空间、出纤路径和清洁流程一起定义。

## 光栅耦合器：从芯片表面访问光路

<TermNote label="光栅耦合器" note="grating coupler，在波导上形成周期性结构，使沿片上传播的光通过衍射向芯片表面出射，或把从表面入射的光耦合进波导。" /> 把片上传播的光转向芯片上方。周期性刻槽让每一小段光产生散射；当周期、有效折射率和入射角满足相位匹配时，这些散射场在某个方向上相干叠加，形成可被光纤接收的光束。常见测试配置会让光纤以小角度离开垂直方向，减小垂直反射直接返回波导的风险。

光栅耦合器的最大价值是晶圆级访问。芯片还没有切割、端面还没有加工时，探针台可以从上方用光纤阵列快速测量器件、环形谐振器、调制器、探测器和测试结构。对 PDK 表征、工艺监控和裸片分选来说，这个优势非常重要。

光栅耦合的限制来自衍射本身。标准结构的 1 dB 带宽通常窄于边缘耦合器，对 TE / TM 偏振更敏感；向上、向下和后向散射会分走光功率；周期结构还可能引入后向反射。切趾光栅、背反射镜、双层结构、偏振分集光栅等方案可以改善损耗、带宽、方向性和偏振问题，但会增加工艺复杂度。实际项目中，光栅常用于晶圆级测试，最终高性能封装则更偏向边缘耦合或扩束耦合。

## 透镜和扩束路径：用光束尺寸换装配窗口

当接口不能只靠片上 taper 解决时，封装会引入透镜、准直光路或扩束结构。<TermNote label="扩束" note="expanded beam，把光束尺寸放大后再传输或连接。光束变大后对横向偏移更不敏感，但会更依赖焦距、角度、表面质量和反射控制。" /> 的基本想法是用更大的光斑降低对准敏感性，让光束跨过更长的 working distance，或绕开封装结构限制。

透镜路径会把问题从“一个耦合器的横向偏差”转化为“透镜位置、焦距、倾角、表面反射和热漂移”的组合问题。它能显著放宽横向容差，也会增加元件数量和装配步骤。对 CPO 来说，透镜和封装光路只有在可重复测量、可固定、可清洁并能通过温循后保持余量时，才是真正可制造的方案。

## 光纤阵列把单通道问题放大成系统问题

<TermNote label="FAU" note="fiber array unit，光纤阵列单元。它把多根光纤按规定 pitch 固定在 V-groove、玻璃块或插芯结构中，使多通道光纤能整体与 PIC 或封装光路对准。" /> 把单个耦合器的设计变成多通道装配。单通道低损耗并不等于整排光纤都低损耗，因为 FAU 同时带来 pitch、公差累积、端面角、光纤高度、平面度、插芯形变、胶水固化收缩和光纤应力。

多通道对准要同时控制 x / y / z 位置以及 pitch / yaw / roll 角度。<TermNote label="主动对准" note="active alignment，在装配过程中实际注入或接收光信号，边测光功率边调整位置，直到损耗达到目标。" /> 精度高，但占用测试时间和设备；<TermNote label="被动对准" note="passive alignment，依靠机械基准、对准标记和工艺尺寸把器件放到目标位置，装配过程主要依赖前期建立的机械基准。" /> 速度快，但要求机械基准和前段工艺非常稳定。量产中的核心指标从寻找单通道最佳点，转向让多通道在可接受时间内稳定落入损耗窗口。

| 装配变量 | 对光学接口的影响 |
|---|---|
| x / y / z 位置 | 决定耦合损耗和通道间差异 |
| pitch / yaw / roll | 多通道 FAU 同时对准时最容易放大误差 |
| 端面角与抛光质量 | 影响后向反射、散射和接触重复性 |
| 胶水与固化流程 | 固化收缩、吸湿和 CTE 差异会造成长期漂移 |
| 温度循环 | 改变 FAU、透镜、端面和耦合器之间的相对位置 |
| 光纤弯曲与应力释放 | 影响路径损耗、偏振状态和机械可靠性 |

## 连接器、反射和清洁会进入链路预算

<TermNote label="回波损耗" note="return loss，接口或器件把光反射回入射方向的程度。回波损耗数值越大，通常表示反射越小。" /> 来自折射率突变和周期结构。fiber-air、fiber-glue、glue-facet、lens-air、grating、connector end-face 和 PIC facet 都可能把光送回系统。返回光会扰动激光器，增加相对强度噪声，影响 DFB 或外置激光的稳定性，也可能让环形谐振器、监测 PD 和接收链路出现多径误差。

常见控制手段包括斜端面、AR coating、折射率匹配材料、低反射连接器、倾斜光栅、隔离器和合理的连接器清洁流程。IEC 61300-3-35 把连接器端面的 debris、scratches 和 defects 作为视觉检查对象，同时也提醒视觉检查不能替代插入损耗、回波损耗和端面几何测量。对高密度 CPO 来说，这不是维护小事：一个前面板或中板路径可以有数百根光纤，少数脏污通道就会吃掉系统余量。

高功率连续光路径更敏感。颗粒、冷凝和清洗残留物可能吸收光功率并造成端面或插芯永久损伤。因此，外置供光路径通常需要先检查和清洁，再用低安全功率验证路径损耗，路径合格后才进入工作功率。

## 偏振必须对准 PIC 能处理的模式

硅光波导、光栅耦合器、环形谐振器、MZM 和 splitter 常对 TE / TM 模式敏感。进入 PIC 的光如果偏振轴不稳定，即使总功率足够，也可能表现为耦合损耗上升、通道不均、调制器工作点偏移或接收灵敏度下降。

<TermNote label="PDL" note="polarization-dependent loss，偏振相关损耗。同一器件对不同偏振态产生不同损耗时，就会出现 PDL。" /> 描述器件本身对偏振的敏感性；<TermNote label="PER" note="polarization extinction ratio，偏振消光比。它常用于说明保偏路径中目标偏振轴与正交偏振轴的功率比例。" /> 描述保偏路径把光维持在目标偏振轴上的能力。外置激光路径常使用 <TermNote label="PM fiber" note="polarization-maintaining fiber，保偏光纤。它通过应力结构让两个正交偏振轴具有不同传播常数，从而帮助输入偏振相对某一轴保持稳定。" />、插芯方向标记和连接器旋转对准来控制偏振。

保偏光纤维持的是输入偏振轴的相对稳定性。光纤弯曲、插芯旋转误差、连接器重复插拔、封装应力和温度变化都会影响偏振状态。光学接口规格必须把 PDL、PER、ferrule keying 和偏振验收方法写清楚，否则问题会在系统调试时表现成难定位的功率波动。

## 外置供光路径：连续光怎样进入 optical engine

外置激光源把 <TermNote label="CW light" note="continuous-wave light，连续波光。CPO 外置供光路径通常把未调制的连续光送入 optical engine，再由 PIC 内部调制器加载数据。" /> 从 ELS 或 ELSFP 送到 optical engine。这个路径既是光学接口，也是封装和运营接口。

```text
ELSFP / external laser source
→ PM fiber / MT ferrule / blind-mate connector
→ package optical path
→ PIC input coupler
→ splitter and modulator array
```

外置供光让激光器远离 ASIC 热源，并把激光源做成可现场更换对象；代价是光功率、偏振、连接器、清洁、反射和管理状态都要被系统看见。OIF ELSFP 语境中的 <TermNote label="MT ferrule" note="multi-fiber transfer ferrule，多芯光纤插芯。它把多根光纤固定在一个精密插芯中，常用于高密度并行光连接。" />、盲插光连接器、PM fiber 和低功率路径验证，说明外置供光是一条可检查、可验证、可维护的高功率光学接口。

## 光学接口需要交付哪些条件

光学接口最终交付的是可设计、可装配、可测试、可运营的接口条件，耦合器仿真图只是其中一项证据。

| 规格项 | 应明确的内容 |
|---|---|
| coupler type | edge / grating / lens path、支持波段、偏振、PDK 模型和测试结构 |
| loss budget | coupler loss、fiber-to-fiber loss、connector loss、通道差异和老化余量 |
| return loss | facet、grating、connector、laser feedback 和验收方法 |
| PDL / PER | TE / TM 支持、PM input、ferrule 方向和偏振验收 |
| alignment tolerance | 1 dB / 3 dB 对准窗口、x/y/z、pitch/yaw/roll、active / passive alignment 策略 |
| fiber / connector geometry | pitch、端面角、planarity、bend radius、blind-mate 和 cleaning access |
| testability | wafer probing、reference coupler、loopback、package loss decomposition |
| reliability | thermal cycling drift、humidity、adhesive aging、mechanical shock 和 fiber pull |

## 与相邻页面的分工

本页描述的接口条件向 PIC 提供 coupler type、pitch、模式尺寸、PDL、return loss 和测试结构；向 Package integration 提供 FAU、连接器、出纤空间、清洁路径和机械窗口；向 Manufacturing and test 提供 loss decomposition、alignment log 和 package-level test 条件；向 Reliability and operations 提供现场检查、清洁、低功率验证和高功率安全策略。

进一步阅读：

- [imec: Interfacing silicon photonics for high-density co-packaged optics](https://www.imec-int.com/en/articles/interfacing-silicon-photonics-high-density-co-packaged-optics)
- [OIF: Co-Packaging Framework Document](https://www.oiforum.com/wp-content/uploads/OIF-Co-Packaging-FD-01.0.pdf)
- [OIF: External Laser Small Form Factor Pluggable Implementation Agreement](https://www.oiforum.com/wp-content/uploads/OIF-ELSFP-01.0.pdf)
- [Fraunhofer IZM: Fiber coupling and attachment to integrated waveguides](https://www.izm.fraunhofer.de/en/abteilungen/system_integrationinterconnectiontechnologies/arbeitsgruppen/wg-optical-interconnection-technology/waveguide-coupler.html)
- [Photonic Packaging, Applied Sciences 2016](https://www.mdpi.com/2076-3417/6/12/426)
- [Edge Couplers in Silicon Photonic Integrated Circuits: A Review](https://www.mdpi.com/2076-3417/10/4/1538)
- [Grating Couplers on Silicon Photonics](https://www.mdpi.com/2072-666X/11/7/666)
- [IEC 61300-3-35:2022](https://webstore.iec.ch/en/publication/64254)

File: src/pages/components/overview.mdx
---
layout: ../../layouts/ConceptLayout.astro
title: 总览 / Overview
chapter: 光引擎组件
description: 一张总装图：光互连系统从电到光再到电的完整链路，各功能层的作用与方案选择。
---

## 0. 为什么要先看这一页

光互连系统涉及的器件、材料和架构种类很多。如果没有一张"全局总装图"，逐个点进激光源、PIC、封装各页时容易丢失上下文——不知道这一页讲的东西在整个链路里处于什么位置。

这一页只回答四个问题：一个光链路做什么；它内部按功能可以怎么分层；每层有哪些主要方案；这些方案按什么架构打包成产品。各节末尾给出指向详情页的链接，细节不在此展开。

## 1. 光链路做什么

一条光链路的任务是把电信号从发送端搬到接收端，中间经过两次转换：

```text
发送端（Tx）                                接收端（Rx）
电信号 → 光信号 → 光纤传输 → 光信号 → 电信号
```

**Tx 端**依次经过：DSP 或 CDR 做信号整形 → driver 放大 → 激光器提供连续波光 → 调制器将数据加载到光上 → 耦合器把光送入光纤。

**Rx 端**依次经过：光纤出光 → 光电探测器（PD）把光转回电流 → TIA 放大 → DSP 或 CDR 恢复时钟和数据 → 电信号交给交换机 ASIC。

Tx 的瓶颈在"发得干净"——调制带宽、输出功率、消光比、波长稳定性。Rx 的瓶颈在"收得灵敏"——探测器响应度、TIA 噪声、接收灵敏度。详情见 [Tx 与 Rx 路径](../../learn/tx-rx-path/)、[光模块内部结构](../../learn/inside-a-transceiver/)。

## 2. 功能分层

一个光模块或光引擎从逻辑上可以拆成五层，每层负责一件独立的事：

| 功能层 | 做什么 | 主要器件 |
|--------|-------|---------|
| 光源层 | 产生稳定、低噪声的连续波（CW）光，作为信号载波 | 半导体激光器（VCSEL、DFB、EML 中的 DFB 段） |
| 调制层 | 把电信号的数据加载到光载波上——改变光的强度、相位或频率 | 调制器（EA 调制器、MZM、MRM）；直接调制激光器则光源层和调制层合一 |
| 传输与耦合层 | 把调制后的光从芯片送进光纤，或在芯片内路由、分光、合波 | 波导、分光器、边缘耦合器、光栅耦合器、光纤阵列（FAU）、连接器 |
| 接收与探测层 | 把光纤末端的光信号转回电信号 | 光电探测器（PD、APD）、跨阻放大器（TIA） |
| 封装与系统层 | 把以上各层放进同一套热管理和机械结构里，提供供电、控制、散热和光纤出入通道 | 基板、中介层、散热盖、保持机构、笼体、连接器外壳 |

下面几节逐层展开方案选择。

## 3. 光源：光从哪里来

光模块里用的光源按"发光和调制是否在同一颗芯片上"分为两大路线。

### 3.1 直接调制：发光和调制在同一颗芯片上

驱动电流直接随数据信号摆动，激光器输出光强跟着变。结构最简单——一颗芯片完成两项任务。

| 类型 | 材料 | 波长 | 典型应用 |
|------|------|------|---------|
| VCSEL（垂直腔面发射激光器） | GaAs | 850 nm | SR 短距（~100 m，多模光纤），400G SR8 / 800G SR8 |
| DML（直接调制激光器） | InP DFB | 1310 nm | 100G DR，早期 400G DR4。高速下啁啾限制距离 |

### 3.2 外部调制：发光和调制分开

激光器以**连续波（CW, continuous wave）**模式工作——以恒定直流偏置持续输出稳定光功率，光强不随时间变化（仅有物理极限内的微小涨落）。调制由外部调制器完成，数据信号不碰激光器驱动电流。

CW 是外部调制架构的物理前提。调制器本质上是一个"光开关"——它需要一束持续稳定的输入光，才能在输出端产生与电数据信号同步的光强度变化。如果光源本身就在闪烁，调制器便无从"开关"。数据中心光互连使用 NRZ / PAM4 强度调制格式，这两种格式都要求光载波连续存在，数据通过改变光强来编码——这也要求光源工作于 CW 模式。

> **注意**：EML 里的 InP DFB 段也是 CW 模式——激光器部分持续发光，数据只加在后面的 EA 调制器上。所以 EML 本质上是"CW 光源 + 外部调制器"的一种特殊封装形态，两者恰好长在同一颗芯片上而已。但我们后面会看到，这并不意味着 EML 可以当 NPO/CPO 的外置光源用——见 [封装集成 §3.5](../packaging/#35-四种路线的取舍)。

| 类型 | 激光器 | 激光器工作模式 | 调制器 | 典型应用 |
|------|--------|-------------|--------|---------|
| EML（电吸收调制激光器） | InP DFB | CW | EA 调制器（和激光器集成在同一颗 InP 芯片上） | 400G FR4 / LR4，800G FR4 |
| SiPh + CW-DFB | InP CW-DFB 芯片 | CW | 硅光芯片上的 MZM 或 MRM | 400G DR4 / FR4，800G DR8 / FR4，1.6T |

上表所有外部调制方案中激光器都工作于 CW 模式。直接调制方案（§3.1 的 VCSEL 和 DML）中激光器本身承担调制——驱动电流随数据摆动，输出光强跟着变——此时不叫 CW。

**外置激光源（ELSFP）** 将以上两条路线中的激光器从光模块壳体内部移到前面板——做成一个独立的可插拔模块，通过保偏光纤向光引擎输送 CW 光。主要用于 CPO / NPO 交换机。

详情见 [激光源](../laser-source/) 及 [激光源 §10.3](../laser-source/testing-metrics/#103-可插拔光模块激光器在壳子里)。

## 4. 调制：数据怎么加载到光上

调制是用电信号去改变光的某个参数——强度、相位或频率。当前数据中心光互连绝大多数用**强度调制**——改变光的强弱来表示 0 和 1。相干调制（同时改变强度和相位）主要用于更长距离的电信场景，本页不展开。

| 调制方式 | 原理 | 所在芯片 | 特点 |
|---------|------|---------|------|
| 直接调制 | 驱动电流直接改变激光器输出光强 | 激光器本身 | 结构最简单。高速下啁啾大，限制传输距离 |
| 电吸收调制（EA） | 外加电压改变半导体材料的吸收边，控制光通过还是被吸收 | InP（和 DFB 激光器单片集成，即 EML） | 啁啾远低于直接调制。带宽可达 100 GHz+ |
| MZM（马赫-曾德尔调制器） | 光分成两路，在其中一路加电压改变折射率，两路汇合时相位差转化为强度变化 | 硅光芯片（SiPh）或 TFLN（铌酸锂薄膜） | 带宽高、线性好。尺寸大（毫米级），驱动电压较高 |
| MRM（微环调制器） | 环形谐振腔的共振波长随外加电压偏移，控制光是否耦合进环 | 硅光芯片（SiPh） | 尺寸极小（~几十 μm²），驱动电压低（0.6–1 Vpp）。需要热调谐锁定共振波长 |

详情见 [PIC / optical circuit](../pic/)。

## 5. 传输与耦合：光怎么进出芯片

光在芯片内部沿波导传播。把光纤里的光耦合进芯片波导，再把芯片输出的光耦合回光纤——这道工序是封装中最难事后补救的环节。

| 耦合方式 | 原理 | 典型损耗 | 对准容差 | 适用场景 |
|---------|------|---------|---------|---------|
| 边缘耦合（edge coupling） | 光从芯片端面入射/出射，经过模场尺寸转换器（spot-size converter）渐进匹配光纤模式 | 0.5–1.5 dB/端面（最优 ~0.2 dB） | 横向 ±1–2.5 μm（1 dB 窗口） | 最终封装、高性能链路、CPO |
| 光栅耦合（grating coupling） | 周期性光栅将片上光向芯片表面衍射，光纤从上方耦合 | 标准结构 3–5 dB，优化设计 ~1.2 dB | 横向 ±10 μm 以上 | 晶圆级测试、不需要切割芯片端面的场景 |

光纤一般以光纤阵列单元（FAU）的形式与芯片对接——多根光纤精密嵌入硅 V 形槽，以阵列形式一次性完成所有通道对准。光纤侧用 MPO/MTP 或 MT 插芯做标准接口。

光纤的使用和波长的分配有两种基本方式：**PSM（并行单模）** 用多条独立光纤各走一个通道；**WDM（波分复用）** 用多个波长共用一对光纤。详情见 [DR/FR/LR 和 PSM/WDM](../../learn/dr-fr-lr-and-psm-wdm/)，耦合详见 [Optical interface / fiber coupling](../optical-io/)。

## 6. 接收与探测：光怎么回到电

接收端的信号处理链很短：光 → 电 → 放大 → 判决。

| 器件 | 做什么 | 关键指标 |
|------|-------|---------|
| PD（光电探测器） | 吸收光子产生光电流。数据中心常用 PIN-PD（结构简单、成本低）或 APD（雪崩光电二极管，内部倍增提高灵敏度） | 响应度（A/W）、带宽、暗电流 |
| TIA（跨阻放大器） | 将 PD 输出的微弱电流放大为电压信号，驱动后续判决电路 | 输入噪声、带宽、线性度 |
| DSP / CDR | 从已退化变形的波形中恢复时钟和数据，执行均衡和纠错 | pre-FEC BER、均衡能力、功耗 |

详情见 [EIC / driver and receiver](../eic/)。

## 7. 系统架构：模块怎么打包

以上各功能层在物理上怎么拼在一起，形成了不同的系统架构。选择哪个架构，本质上是在"模块化 / 可维护性"和"功耗 / 密度"之间做权衡。

| 架构 | 引擎位置 | 电径长度 | 1.6T 端口功耗（参考） | 激光器位置 | 核心取舍 |
|------|---------|---------|---------------------|-----------|---------|
| 可插拔（Pluggable，含 DSP） | 前面板笼体，远离 ASIC | 100–200 mm | ~30 W | 模块壳体内 | 最成熟、最灵活、可现场更换；功耗最高 |
| LPO（线性驱动可插拔） | 前面板（和可插拔同形态） | 100–200 mm | 低于可插拔 | 模块壳体内 | 去掉 DSP 以功耗换链路预算；均衡压力转移给交换机 ASIC |
| LRO（线性接收可插拔） | 前面板 | 100–200 mm | 介于 LPO 和可插拔之间 | 模块壳体内 | 仅接收侧去 DSP，发射侧保留 retimer，折中方案 |
| NPO（近封装光学） | ASIC 附近的 PCB 上 | 50–70 mm | ~9 W | 引擎模块内或外置供光 | 引擎独立测试和更换，功耗较可插拔降低约 50%；需定制系统板 |
| CPO（共封装光学） | 与 ASIC 共享封装基板 | &lt;5 mm | &lt;2 W | 外置 ELSFP（主流）或内置 | 功耗最低、密度最高；返修难，标准化程度最低 |

架构定义和详细对比见 [封装集成 §1](../packaging/#1-封装架构分类地图) 和 [封装集成 §1.1](../packaging/#11-npo-与-cpo-的分界线)。行业出货格局和厂商分布见 [行业格局与供应链](../../learn/industry-landscape/)。

## 8. 各页面入口索引

| 想了解什么 | 去哪里 |
|-----------|--------|
| 激光器芯片怎么做出来、怎么测试 | [激光源](../laser-source/) |
| 光在芯片里怎么路由、调制、合波 | [PIC / optical circuit](../pic/) |
| driver、TIA 和高速电接口 | [EIC / driver and receiver](../eic/) |
| 光纤怎么和芯片对准、连接 | [Optical interface / fiber coupling](../optical-io/) |
| 芯片怎么装进封装、怎么散热、不同架构怎么选 | [Package integration](../packaging/) |
| 晶圆级测试、KGD、老化筛选 | [Manufacturing and test](../manufacturing-test/) |
| 寿命、温循、现场维护 | [Reliability and operations](../reliability-operations/) |
| 出货格局、产业链结构、厂商排名 | [行业格局与供应链](../../learn/industry-landscape/) |
| 物理和器件基础（学习路径全章节目录） | [Start Here](../../learn/how-to-read-this-site/) |

## 资料来源

本节为总览，各技术细节的专业来源列在各自详情页中，此处不重复罗列。

File: src/pages/components/pic.mdx (part 1 of 2)
---
layout: ../../layouts/ConceptLayout.astro
title: 硅光 PIC / 光子集成电路
chapter: 光引擎组件
description: 以光信号在硅光 PIC 中的传播路径为主线，解释 SOI 材料栈、波导、耦合器、无源器件、调制器、锗光电二极管、PDK、封装、测试和典型应用。
---

import TermNote from "../../components/TermNote.astro";
import PicCircuitMap from "../../components/PicCircuitMap.astro";
import PicChipModel from "../../components/PicChipModel.astro";

<PicChipModel />

## 0. 什么是硅光 PIC

<TermNote label="光子集成电路（PIC）" note="photonic integrated circuit，在芯片或芯片级平台上集成多种光学功能，例如波导、分束器、调制器、滤波器、耦合器和探测器。" /> 是把光的传输、分配、调制、滤波和探测集成在同一片芯片上的技术。硅光 PIC 利用 <TermNote label="硅光子学（silicon photonics）" note="以硅、二氧化硅、氮化硅、锗和金属互连等半导体工艺材料实现片上光传输、调制、滤波、探测和控制的技术平台。" /> 平台，把波导、耦合器、调制器、滤波器、探测器、微加热器、金属布线和测试结构做成一套片上光路系统。

PIC 在光引擎中承担发送和接收两个方向的信号链路：

```text
发送方向（TX，电 → 光）
  EIC 输出高速电信号 → 调制器将电信号写入光载波
  激光源提供连续光 → 耦合器 → 波导 → 分束器 → 调制器 → [WDM 合波] → 输出耦合器 → 光纤

接收方向（RX，光 → 电）
  光纤 → 输入耦合器 → 波导 → [WDM 分波] → 滤波器 → 光电探测器 → TIA → EIC
```

两条链路共享同一套底层平台——材料栈、波导、耦合器、无源/有源器件、电控、封装和测试——但光信号在两条链路中的流向和处理的器件不同。

传统光学系统依靠透镜、分束器、滤波器、调制器和探测器等分立部件完成光信号处理。PIC 把这些功能压缩到微纳加工形成的芯片结构中，使光路更紧凑、更稳定，也更适合批量制造和电学测试。硅光的优势来自成熟半导体工艺：它能实现高密度波导、复杂版图、锗（Ge）探测器、金属互连和晶圆级测试（wafer-level test），也便于与电子芯片封装和电测试流程衔接。

硅（Si）是间接带隙材料，在 1310 nm / 1550 nm 通信波段难以直接形成高效率片上激光源。实际系统中的连续光由以下几类光源方案提供，按光源与 PIC 的集成方式区分：

| 光源策略 | 说明 |
|---|---|
| 外置激光器 | 通过光纤或外置激光源模块向 PIC 输入连续波光（CW light） |
| 封装内 InP 激光器 | 激光器芯片裸片或激光器阵列与 PIC 同封装或近封装耦合 |
| III-V 族异质集成 | 通过键合、倒装或其他异质集成方式把增益材料放到硅光平台附近 |
| 激光器阵列 / 光频梳光源 | 多波长系统为 WDM PIC 提供多个波长信道 |

PIC 与光源之间的接口不只是"光能不能进去"——激光器的每一个核心参数都在约束 PIC 的设计决策：

| 激光器参数 | PIC 侧受影响的决策 |
|-----------|-------------------|
| 中心波长 | 微环共振波长设计、AWG 通道中心位置、波导单模窗口 |
| 输出功率 | 决定 PIC 的功率预算与材料选择：① 功率太低——全链路损耗（耦合 + 波导 + 分光 + 调制）累加后到达探测器的光功率必须高于灵敏度门槛；② 功率太高——硅波导在 ~100 mW 以上触发 TPA，高功率段需改用 SiN 波导；③ 微环有独立上限——~0.3 mW 输入即可触发环内 TPA 谱线畸变，进环之前必须通过分光比衰减。总线到微环的耦合是按比例的（耦合系数 κ² 固定：κ² = 1% 时，输入 100 mW 则环内 1 mW，输入 5 mW 则环内 0.05 mW），因此「激光功率 × κ² ≤ 微环功率上限」是一条联合设计约束——激光功率定了，κ² 必须匹配；反过来激光功率若因温漂或老化漂移，环内功率等比例变化 |
| RIN（相对强度噪声） | 太高则接收端 SNR 不足，需更大的调制消光比或更低的 PIC 损耗来补偿 |
| 线宽 | 相干通信时决定可用调制格式阶数的上限——线宽越窄，阶数可以越高 |
| SMSR（边模抑制比） | 不足则边模功率可能泄漏进相邻 WDM 通道，直接恶化串扰 |
| 偏振 | 硅光波导默认 TE，偏振不对则耦合效率大幅下降 |
| 偏振消光比（PER） | 即使标称 TE 偏振，仍夹杂少量 TM 分量——PER 不够高时 TM 分量在耦合器上白白损失，在偏振敏感器件（光栅耦合器、微环）中产生串扰。PER 过低需考虑片上偏振分集方案 |
| 模场尺寸 / 发散角 | 决定选光栅耦合器还是边缘耦合器，以及 taper 和 SSC 的结构设计 |
| 温漂系数 | 微环和 AWG 的热调谐范围必须覆盖激光器自身的温漂 + PIC 侧的温漂 |
| 长期老化漂移 | 激光器随使用时间老化：中心波长每年可能漂移几十 pm、输出功率逐年下降。PIC 的热调谐范围和功率预算必须为设备运行 5–10 年后的退化留出裕量，而非仅覆盖出厂状态 |
| 反馈容忍度 | 光栅耦合器、端面、接头都会反射光回激光器——容忍度低则需在光路中加隔离器 |

将以上各条串起来，一个外部激光源对 PIC 的影响不是单向的"提供多少光"——它从 PIC 设计第一天起就在约束：耦合器选型（模场和偏振匹配，PER 不足时需偏振分集）→ 波导材料选择（硅还是 SiN，取决于功率是否超 TPA 上限）→ 分光网络设计（分几路、每路分多少，受微环功率上限和探测器灵敏度两头夹逼）→ 波导尺寸（决定 n_eff，进而决定微环/AWG 的目标波长能否落在激光器波长上）→ 热调谐范围（必须覆盖激光器出厂温漂 + 长期老化漂移量）→ 是否需要隔离器（取决于激光器的反馈容忍度）。PIC 设计和激光器选型是同一道方程的两边——定了一边，另一边的自由度大部分被锁死。

PIC 与相邻系统的边界也由接口参数定义：电子集成电路（EIC）提供驱动电压、跨阻放大和控制环路；光纤接口给定模场直径、偏振和耦合容差；封装结构承担光、电、热和机械对准。

<PicCircuitMap title="光信号在硅光 PIC 中的传播路径" caption="这张俯视图优先呈现从输入耦合、输入分配、调制、合波到输出耦合的主光路；功率监测、金属互连和测试结构以辅助层显示，用来说明主光路周围还需要哪些可测、可控的片上结构。" />

## 1. 一颗硅光 PIC 里有什么

硅光 PIC 里的器件名称很多，但它们在系统中功能分工明确。下面这张表既是器件分类地图，也是后续各小节的阅读索引——每一类器件对应页面后续的一个或几个章节：

| 类别 | 常见结构 | 在光路里的作用 |
|---|---|---|
| 光输入输出接口 | 光栅耦合器（grating coupler）、边缘（端面）耦合器（edge coupler）、模场限制转换器（spot-size converter, SSC） | 把光纤或封装光路里的模式接入片上波导，也把片上光送出芯片 |
| 波导和互连 | 条形波导（strip waveguide）、脊形波导（rib waveguide）、弯曲波导、交叉波导、锥形过渡结构 | 把光从一个器件送到另一个器件 |
| 无源光器件 | 分束器、合束器、<TermNote label="多模干涉器（MMI）" note="multimode interference coupler。通过一段宽波导同时激发多个横向模式，利用模式间干涉在特定距离上精确分光或合光——分光比由几何尺寸决定，工艺容差优于定向耦合器。详见 §5.3。" />、定向耦合器、微环谐振器（ring resonator）、阵列波导光栅（AWG）、滤波器 | 分束、合束、滤波、选择波长、构成干涉结构 |
| 有源光器件 | 马赫-曾德尔调制器（MZM）、微环调制器（MRM）、相移器、热调谐器、光开关、可变光衰减器（VOA） | 用电信号或温度改变相位、强度、路径或损耗 |
| 探测器 | 锗光电二极管（Ge PD）、监测光电二极管（monitor PD） | 把光变成电流，或给控制环路提供反馈 |
| 电控制结构 | 金属布线、射频电极、焊盘、微加热器驱动、监测读出 | 提供高速驱动、低速控制、测试读出和封装连接 |

以下各节按上述类别的顺序展开——从材料栈开始，沿光信号的路径穿过波导、耦合器、无源和有源器件，最后覆盖探测与电控、设计与制造、封装和测试。

## 2. 材料栈：硅、二氧化硅、氮化硅、锗和金属层

硅光 PIC 的材料栈决定器件尺寸、损耗、热敏感性、调制效率和探测能力。下面这张表概括了四种基础材料在硅光平台中的角色——理解这个分工是后续所有器件原理的前提：

| 材料层 | 典型用途 | 工程意义 |
|---|---|---|
| 硅 | 高密度波导、紧凑调制器、Ge PD 集成、微加热器周边光路 | 面积小，适合复杂集成；尺寸和温度敏感 |
| 二氧化硅 | 包层、埋氧层、隔离层 | 提供折射率差和电/热隔离 |
| 氮化硅 | 低损耗波导、滤波器、封装内或片上低损耗转接光路 | 降低长路径损耗，改善部分无源光路 |
| 金属层 | 射频电极、微加热器、焊盘、电源/地、监测读出布线 | 把光路接到 EIC、测试设备和控制系统 |

如果所有功能都用硅来做，高密度器件和低损耗布线无法兼得——硅的高折射率差让波导紧凑，但也放大了侧壁散射损耗。多层平台的分工思路正是把不同物理需求分配给最合适的材料：硅处理高密度和有源器件，SiN 处理低损耗或相位敏感路径，金属和掺杂区处理电驱动、热调谐和读出。[不同材料在带隙、折射率、损耗和工艺成熟度上的差异](../../learn/why-no-single-material-wins-everything/) 是这种分工的底层约束。

### 2.1 绝缘体上硅（SOI）：硅光最常见的基础平台

在以上材料中，SOI 是主流硅光平台的起点——imec iSiPP、AIM Photonics、AMF、ST DAPHNE、Tower PH18 等代工平台均以 <TermNote label="绝缘体上硅（SOI）" note="silicon-on-insulator。将一层单晶硅置于氧化硅绝缘层之上、下方由硅衬底支撑的三层晶圆结构。光子 SOI 与电子 SOI 的关键区别在于埋氧层厚度——前者约 2 μm 以保证光学隔离，后者仅 50–100 nm。" /> 晶圆作为起始衬底。

SOI 的本质是一块三层晶圆：顶层是约 220 nm 的单晶硅（器件层，所有光子结构在这一层定义），中间是约 2 μm 的 SiO₂ 埋氧层（BOX），底层是约 725 μm 的硅衬底（handle wafer，提供机械支撑）。在光学上，顶层硅是高折射率芯层（core），BOX 是低折射率下包层（cladding），光场被约束在硅波导附近传播。层厚、折射率差和可制造波导截面共同决定了器件的最小尺寸、弯曲半径和工艺容差，详见 [SOI wafer](../../learn/soi-wafer/)。

关键概念是高折射率差。硅与二氧化硅（silicon dioxide, SiO2）的折射率差异显著，光场会被强烈约束在硅波导附近——"附近"意味着光场峰值在硅芯层内，同时仍有一小部分延伸到周围的 SiO₂ 包层中，称为 <TermNote label="倏逝场（evanescent field）" note="光场从波导芯层向包层延伸、强度呈指数衰减的部分。它属于同一个光学模式在低折射率区域的尾迹。" />。高折射率差使这部分倏逝场衰减得很快，因此波导可以做得紧凑，弯曲半径也可以较小。这种强约束同时放大了工艺敏感性：倏逝场接触到刻蚀后的粗糙硅-氧化物界面时产生散射损耗，波导尺寸误差会改变有效折射率，横电偏振（TE）和横磁偏振（TM）的差异也会更明显。

### 2.2 氮化硅（SiN）波导

部分硅光平台在硅器件层上方额外集成第二层氮化硅波导（silicon nitride waveguide, SiN waveguide），与硅波导处于不同的垂直层级——两者在芯片上各自独立布线，通过垂直耦合器在需要时互连。SiN 折射率差低于硅，因此波导尺寸更大、弯曲半径更大，但传播损耗可低至 0.1 dB/cm 以下（硅波导通常 2–3 dB/cm），功率承载能力也更好——SiN 的带隙约 5 eV，在 1550 nm 波段不存在 <TermNote label="双光子吸收（TPA, two-photon absorption）" note="硅的带隙约 1.1 eV。1550 nm 的单光子能量（0.8 eV）低于带隙，不会被硅吸收；但当波导中光功率密度较高时（直波导典型阈值 ~100–300 mW，微环因共振增强效应在 ~0.3 mW 输入时即可触发环内 TPA），两个光子可以同时被吸收、产生一个电子-空穴对，这就是双光子吸收。TPA 本身造成非线性损耗，产生的自由载流子还会引起额外的自由载流子吸收（FCA）和局部发热——对微环等谐振器件来说，mW 级的腔内功率就足以导致共振波长漂移。SiN 的宽带隙从根本上不存在这一问题，因此适合承载高功率光路。" /> 问题，温度敏感性约为硅的八分之一。在实际设计中，两种波导各司其职，在同一芯片上共存：

- **选硅波导的场景**：需要紧凑布线（弯曲半径可至数微米）、高密度集成，或必须做有源器件——调制器依赖硅中掺杂形成的 PN 结，Ge 探测器依赖硅表面作为外延生长模板。硅是"做器件"的材料。
- **选 SiN 波导的场景**：需要跨越芯片的长距离低损耗传输（损耗可低一个数量级以上）、承载高光功率而不触发非线性吸收、或对温度敏感的滤波器和延迟线——SiN 的热光系数约为硅的八分之一。SiN 是"走远路"的材料。

两者通过垂直耦合器在需要时互连，硅负责做器件和紧凑互连，SiN 负责低损耗长途传输。

前两节讨论的是光在什么材料中传播——接下来讨论光在什么材料中被探测。

### 2.3 锗探测器：为什么探测常用 Ge

硅的带隙约 1.1 eV，1550 nm 的光子能量只有 0.8 eV，低于带隙——单个 1550 nm 光子不足以被硅吸收。这是硅在通信波段"透明"的物理原因，也是为什么硅做不了探测器的根本约束。

锗（Ge）解决了这个问题。Ge 的直接带隙约 0.8 eV，恰好匹配 1550 nm 的光子能量；其间接带隙更窄（0.66 eV），也能辅助吸收。因此 Ge 在通信波段有足够的吸收系数，可以高效地将光信号转化为电信号。

实际器件中，Ge 通过 <TermNote label="减压化学气相沉积（RPCVD, Reduced Pressure Chemical Vapor Deposition）" note="在低于大气压的反应腔中，将含 Ge 的前驱气体（如 GeH₄）通入并加热分解，使 Ge 原子只在暴露的硅表面沉积生长。低压环境有助于控制生长速率和选择性——Ge 主要沉积在硅上，周围的 SiO₂ 氧化层基本不沉积，因此无需额外掩膜即可只在窗口内形成 Ge 岛。" /> 选择性外延生长在硅波导表面的指定窗口上，光从下方硅波导通过 <TermNote label="倏逝耦合（evanescent coupling）" note="光场有一小部分倏逝场延伸到波导芯层周围包层中。当 Ge 层覆盖在硅波导上方时，这部分延伸到包层中的倏逝场会逐步被 Ge 吸收。光沿传播方向渐进地从硅波导「漏」进 Ge 层；距离越长，耦合越充分。这与对接耦合不同：倏逝耦合不需要端面对准，容差大，且沿整个探测器长度持续发生。" /> 进入 Ge 层，被吸收后产生电子-空穴对，在 p-i-n 结的偏置电场下形成光电流。这一材料分工使硅光芯片能够在片上直接集成接收端探测器以及功率监控抽头（Monitor Tap）的读出电路。

将 Ge 长到 Si 上并非易事：Ge 和 Si 的晶格常数相差约 4%，直接外延会产生大量穿透位错，成为漏电和非辐射复合的来源。量产工艺通过低温缓冲层（~350°C）+ 高温主体层（~700–750°C）+ 后退火（~800–850°C）的组合来降低位错密度，使 <TermNote label="暗电流（dark current）" note="光电探测器在没有任何入射光时自身流过的微弱电流。它来自材料缺陷产生的非辐射复合、表面漏电和热激发。暗电流不携带信号，但会贡献噪声、降低接收灵敏度和信噪比，且随温度升高而增大——在高温 CPO 环境中尤其需要控制。" /> 控制在可接受范围。即便如此，Ge-on-Si 探测器的暗电流仍比 InP 平台原生生长的 InGaAs 探测器高出 2–3 个数量级——这是材料失配的代价。选择承受这个代价，换取的是 Ge 与 CMOS 产线完全兼容、无需引入 III-V 衬底或键合工艺的能力。

**其他探测器材料。** 在 InP PIC 平台中，探测器的首选材料是与 InP 晶格匹配的 InGaAs；它吸收系数更高、暗电流更低（&lt;2 nA），长期是长距通信的首选。片上集成的纯硅探测器也有研究（利用缺陷态吸收或双光子吸收），但效率太低、带宽有限，未进入主流。GeSn 合金是近年来的新兴方向——加入 Sn 可进一步缩小带隙、扩展响应波长至 2 μm 以上，但离量产尚有距离。在硅光代工平台的主流选项中，Ge 仍是兼顾性能与 CMOS 兼容性的最优解。

Ge 在硅光材料栈中只扮演一个角色：光探测。它不做波导，也不做调制。这个分工与硅（核心器件层）和 SiN（低损耗传输层）互补——硅负责产生和操控光信号，SiN 负责低损耗运输，Ge 负责在终点将光变回电。

### 2.4 金属、掺杂区和加热器

前面三节讨论的是光在什么材料中传输和探测。但仅靠硅、SiN 和 Ge，PIC 只是一片被动光路——光可以在片上走来走去，到了终点可以被 Ge 吸收变成电信号，却无法携带任何数据离开芯片。要让它真正有用，必须实现三件事：

- **把数据写进光里。** EIC 送来的是 0 和 1 的电信号。硅不导电、也不具备线性电光效应——只有通过掺杂形成 PN 结，用电场操控耗尽区内的载流子，才能改变波导折射率、进而将电信号转为光的强度或相位变化。这就是**掺杂**的核心作用。
- **让电信号进出芯片。** 调制器需要来自 EIC 的驱动电压，Ge PD 探测到的光电流需要送回 EIC 的跨阻放大器（TIA）。金属层——从 M1/M2 的 Cu 走线到 W 接触孔到 Al 焊盘——构成了电信号进出 PIC 的唯一通道。这就是**金属层**的核心作用。
- **补偿工艺和温度带来的偏差。** 微环的共振波长可能偏了几百皮米，MZM 的两臂相位可能不对，AWG 的通带可能在高温下漂移。如果不管它们，接收端 BER 会飙升甚至链路中断。加热器提供了可调的补偿手段——哪偏了调哪里。这就是**加热器**的核心作用。

简言之：硅、SiN、Ge 让光能传能收，掺杂、金属、加热器让光能被操控。

**掺杂：形成 PN 结和低阻接触。** 把电信号变成光信号，第一步是让电信号能改变光的相位。大多数电光材料（如 <TermNote label="铌酸锂（lithium niobate, LiNbO₃）" note="一种具有强泡克耳斯效应的非中心对称晶体，广泛用于高速电光调制器。薄膜铌酸锂（TFLN / LNOI）是近年快速发展的光子集成平台，以其高带宽、低驱动电压的调制器著称。" />）靠的是 <TermNote label="泡克耳斯效应（Pockels effect）" note="线性电光效应：外加电场使晶体折射率发生与电场强度成正比的改变。这一效应只存在于非中心对称晶体中——硅的立方晶系是中心对称的，因此不具备泡克耳斯效应。" />——外加电场直接改变折射率。但硅是中心对称晶体，没有这个效应，无法像铌酸锂那样"加电压就变折射率"。硅走的是另一条路：它通过改变波导中 <TermNote label="载流子（carrier）" note="半导体中能够携带电流的粒子，主要指电子和空穴。在硅光调制器中，通过改变 PN 结耗尽区中的载流子浓度来改变硅的折射率——这称为等离子色散效应（plasma dispersion effect），是硅基高速调制的基础。" /> 的浓度来间接改变折射率（等离子色散效应）。而要精确控制载流子浓度，就必须掺杂，形成 PN 结。

具体实现上，硅器件层通过 <TermNote label="多道离子注入（ion implantation）" note="将掺杂剂离子（如硼、磷）加速后轰击进硅晶格，改变局部的导电类型和浓度。每道注入需要独立的光刻胶掩膜来定义注入区域，注入后需高温退火激活掺杂剂并修复晶格损伤。标准有源平台使用 6–8 道注入——p 型和 n 型各 3–4 个浓度级别（如 p++、p+、p 和 n++、n+、n），形成从高浓度欧姆接触到调制器 PN 结的完整掺杂剖面。" />（p 型和 n 型各 3–4 个掺杂级别）在调制器区域形成横向 PN 结——外加反向偏压改变耗尽区宽度，进而改变波导的有效折射率，实现纯电控相位调制。在电极接入区，高浓度 p++ 和 n++ 注入将金属-半导体接触电阻降到最低，减少驱动电压在界面上的浪费。注入后需要高温退火（~1000°C）激活掺杂剂——这个温度决定了它必须在 BEOL 金属互连之前完成。

**金属层：信号进出芯片的通道。** 标准硅光平台包含两层 Cu 互连（M1 和 M2）和一层 Al 焊盘，它们与下方的硅器件层之间隔着一层约 1–2 μm 的 SiO₂ 上包层。

M1 紧贴包层表面，负责加热器供电和探测器电极的就近引出。M2（~2 μm 厚）在 M1 之上，承载高速 RF 电极——行波调制器的电极在 M2 上设计为地-信号-地（GSG）共面波导，目标特性阻抗 50 Ω。最顶层的 Al 焊盘通过钝化层开窗暴露，供引线键合或倒装互连。

金属层如何穿过 SiO₂ 包层到达硅？在需要电学连接的位置——调制器的 p++/n++ 接触区、Ge PD 的电极区、加热器两端——先在包层 SiO₂ 中向下刻出深孔，孔底暴露硅或 Ge 表面，然后填充 W（钨）并 <TermNote label="CMP（化学机械平坦化）" note="Chemical Mechanical Polishing。用含研磨颗粒的化学浆料和旋转抛光垫同时作用于晶圆表面——化学腐蚀软化凸起，机械研磨去除材料——将表面磨平至纳米级平整度。在 PIC 工艺中，CMP 出现在三个关键节点：① 接触孔 W 填充后的平坦化、② Cu 大马士革互连的沟槽填充后平坦化、③ Ge 选择性外延后的厚度均匀化。没有 CMP，多层金属互连的每一层都是凹凸不平的——光刻无法在起伏表面上精确对焦。" /> 平坦化。W 柱的一端接触硅掺杂区或 Ge 电极，另一端被随后沉积的 M1 金属覆盖——这就是垂直导电通路。

**加热器：用温度控制相位。** <TermNote label="热光调谐（thermo-optic tuning）" note="利用硅的折射率随温度变化的特性（热光效应，dn/dT ≈ 1.86×10⁻⁴ K⁻¹），通过加热器局部改变波导温度来控制相位或共振波长。响应速度较慢（μs 级），通常用于补偿工艺偏差和温度漂移，而非高速数据调制。" /> 是硅光平台中与载流子调制互补的相位控制手段。一层 TiN（或 Ni）金属电阻位于波导上方约 1 μm 处，通电后热量通过 SiO₂ 包层向下传导，利用硅的热光效应改变相位。单个 π 相移功耗约 10–50 mW，响应时间 1–100 μs。加热器带来的系统成本是调谐功耗和热串扰——高密度 PIC 中几十上百个加热器同时工作，总功耗和热耦合会进入封装和运营功耗。

以上电学和热学结构在芯片纵截面中的位置——掺杂在硅器件层内部，加热器在硅波导上方约 1 μm 处，M1/M2 在加热器之上——将在下一节按从下到上的层叠顺序展开。

### 2.5 PIC 的物理结构：从衬底到焊盘的纵截面

将第 2.1–2.4 节讨论的材料按纵向空间关系组织起来，一颗典型的硅光 PIC 芯片可以按从下到上的层叠结构来理解。

**第 1 层：硅衬底（Si handle wafer）**——约 725 μm（300 mm 晶圆）或 675 μm（200 mm 晶圆）的单晶硅，提供机械支撑。在高速调制器下方，通常选用高阻硅（>750 Ω·cm）以减少衬底对射频信号的损耗。

**第 2 层：埋氧层（BOX）**——约 2 μm 的热氧化 SiO₂。这是 SOI 区别于普通硅片的关键层：它将上方的光波导与下方硅衬底隔开，防止光从波导芯层泄漏到衬底中。光子 SOI 的 BOX（2 μm）远厚于电子 SOI（50–100 nm），目的就是保证 1550 nm 波段的光学隔离。这一厚度在 imec iSiPP200/iSiPP300、AIM Photonics、AMF、Tower PH18 等主流代工平台中高度一致。

**第 3 层：硅器件层（220 nm 单晶硅）**——所有光子器件的"画布"。这一层通过光刻和刻蚀形成三种不同深度的结构：

- **全刻蚀（220 nm，蚀至 BOX）**：束缚最强、弯曲半径可至数微米，用于紧凑布线、微环谐振器和定向耦合器。因侧壁面积大，传播损耗相对较高（~2–3 dB/cm）。
- **深部分刻蚀（~150–160 nm，留下 ~60–70 nm 硅平板）**：束缚居中，用于多模干涉器（MMI）、光栅耦合器和部分调制器设计。
- **浅部分刻蚀（~70 nm，留下 ~150 nm 硅平板）**：束缚最弱、弯曲半径较大（数十微米），用于长距离布线和延迟线。传播损耗最低（可低于 0.3 dB/cm）。

同一层上还通过离子注入形成电学结构。标准有源平台包含 6–8 道注入（p 型和 n 型各 3–4 个掺杂级别），在调制器区域形成横向 p-n 结，在电极接入区形成高浓度 p++ / n++ 欧姆接触区。

**第 4 层：锗探测器区（选择性集成）**——在需要光电探测的位置，先在覆盖硅波导的氧化层中开出窗口、暴露硅波导顶面，然后用减压化学气相沉积（RPCVD）在窗口内选择性生长约 200–500 nm 的单晶锗。Ge 只生长在暴露的硅表面上，不生长在氧化层上，因此 Ge 块直接堆在硅波导的正上方、两者物理接触。这一紧贴关系正是倏逝耦合的前提：硅波导中的光场倏逝尾向上延伸到上方的 Ge 层中被吸收。Ge 层随后通过注入和退火形成 p-i-n 结。选择性生长的含义是 Ge 只出现在探测器区域，芯片其余位置的硅波导上方没有这层材料，后续的上包层会直接覆盖。

**第 5 层：上包层（SiO₂ ILD）**——约 1–2 μm 的 <TermNote label="PECVD（等离子体增强化学气相沉积）" note="Plasma-Enhanced Chemical Vapor Deposition。在反应腔内施加射频电场使反应气体电离成等离子体，高能电子撞击气体分子使其在远低于热 CVD 的温度下（~300–400°C）就能分解并沉积成薄膜。PECVD 的核心价值是低温——可以在已完成掺杂激活和退火的晶圆上沉积 SiO₂ 或 SiN，不会破坏已有的掺杂剖面或金属层。代价是薄膜含较多氢（来自等离子体中的 SiH₄ 分解副产物），密度和纯度略低于高温 LPCVD 薄膜。" /> 沉积 SiO₂，覆盖整个芯片表面。它同时承担波导上包层和电学隔离层的角色：光场在垂直方向上被限制在硅芯层和上包层之间；金属电极则通过这层氧化层和下方硅波导隔开，避免金属吸收光。

**第 6 层：接触孔（W 接触孔 / via）**——通过光刻和刻蚀在 ILD 中开出通孔、直达下方的硅掺杂区或 Ge 电极表面，填充钨（W）并经 CMP 平坦化，形成从金属层到器件层的垂直导电通路。

**第 7 层：加热器金属层**——一层专用的金属层，通常为 TiN（氮化钛）或 Ni（镍），位于波导上方约 1 μm 处。TiN 电阻条通电后通过 SiO₂ 包层向下传导热量，利用硅的热光效应（dn/dT ≈ 1.86×10⁻⁴ K⁻¹）调节波导的有效折射率，进而控制相位或微环的共振波长。单个 π 相移功耗约 10–50 mW，响应时间约 1–100 μs。加热器通过 W 接触孔连接到 M1 层供电。

**第 8 层：金属互连层 M1 和 M2**——标准的 Cu <TermNote label="大马士革工艺（damascene process）" note="一种金属互连制造工艺：先在介质层中刻出沟槽图形，再沉积金属（Cu）填满沟槽，最后 CMP 磨平去除沟槽外的多余金属，只留下嵌入介质中的金属线。与之相对的传统工艺是先沉积整层金属再刻蚀——Cu 难以刻蚀，因此大马士革工艺成为 Cu 互连的标准做法。" /> 互连。M1 用于局部互连（例如加热器供电、低速控制），M2（通常 ~2 μm 厚）用于长距离布线和高速 RF 电极。调制器的行波电极在 M2 层设计为地-信号-地（GSG）共面波导结构，目标特性阻抗 50 Ω，并追求 RF 信号与光信号的群速度匹配以最大化电光带宽。

**第 9 层：钝化层与焊盘**——最顶层的 SiN 或 SiO₂ 钝化保护层。在引线键合或倒装互连区域开出 Al 焊盘窗口，在光栅耦合器区域也需开窗以供光纤从芯片上方耦合。

**可选层：SiN 波导层**（物理位置在第 3 层与第 5 层之间）——部分平台（如 imec iSiPP300 和 AIM Photonics Low-Loss）在硅器件层和上包层之间集成了 PECVD 或 <TermNote label="LPCVD（低压化学气相沉积）" note="Low-Pressure Chemical Vapor Deposition。在低压（~0.1–1 Torr）和高温（~700–800°C）下，反应气体在晶圆表面热分解并沉积成薄膜。低压环境使气体分子平均自由程大幅增加，薄膜在晶圆上的厚度均匀性极好，且密度和纯度均高于 PECVD——SiN 波导的传播损耗可低至 &lt;0.1 dB/cm。代价是高温：LPCVD 只能放在离子注入和掺杂激活退火之前——一旦掺杂结形成完毕，后续步骤只能用低温的 PECVD。" /> SiN 波导（约 0.4 μm 厚），作为第二层低损耗波导材料，与硅波导共同构成多层光路。

将以上层次汇总，一颗完整有源硅光 PIC 芯片的工艺制造需要约 15–20 道光罩（mask levels）——其中硅图形化 3 道、离子注入 6–8 道、Ge 模块 2–3 道、接触孔 1 道、加热器金属 1 道、M1/M2 互连 2 道、钝化焊盘 1 道、深沟槽 1 道。仅含无源器件的简化平台约需 8–10 道光罩。这些光罩的具体内容和顺序在第 8.4 节的工艺流程中展开。


## 3. 波导与模式：片上光怎样被约束

波导是芯片上的导光结构。光场依靠芯层与包层之间的折射率差被约束，并以 <TermNote label="光学模式（optical mode）" note="光在波导或光纤中不是一根细线直直地走——它是以特定电磁场分布形式传播的。这个分布不是任意的，必须满足波导或光纤的边界条件——只有特定形状的场分布才能稳定传播，称为一个模式。单模光纤只维持一个模式——横截面上近似一个高斯光斑，直径约 9–10 μm。硅波导也维持一个模式，但截面被压缩到 220 nm × 450 nm 左右。把光纤接到硅波导上——这两个模式在尺寸和形状上差了约两个数量级，必须通过耦合器做渐进的模式转换，把光纤里的大光斑一点一点压缩到波导尺寸（或反过来）。" /> 的形式沿特定几何结构传播。有效折射率、模场尺寸和偏振是贯穿波导设计、耦合器选择和器件仿真的三条主线，详见 [波导与光学模式](../../learn/waveguides-and-optical-modes/)。

### 3.1 波导怎样限制光

波导限制光的物理基础是全内反射：光从高折射率介质（芯层）进入低折射率介质（包层）时，若入射角大于临界角，光无法穿出界面，被全部反射回芯层。硅波导正是利用硅（n ~3.5）与 SiO₂（n ~1.45）之间悬殊的折射率差，将光场强烈约束在硅芯层附近——光在垂直和横向两个方向上被"困住"，只能沿波导长度方向传播。

如 §2.1 所述，光场并非 100% 锁在硅内部——一小部分倏逝场延伸到周围的 SiO₂ 包层中。硅与 SiO₂ 之间的折射率差越大，倏逝尾在包层中衰减越快，光场越集中在硅芯层附近——这是硅波导能做得如此紧凑的根本原因。

光场同时跨硅和 SiO₂ 两种材料，整个模式看到的等效折射率称为有效折射率（effective index）——它是硅和 SiO₂ 折射率的加权平均，落在 1.45–3.5 之间。n_eff 决定光在波导中的传播速度（v = c / n_eff），也决定微环的共振波长、MZM 的相位积累和 AWG 的波长路由——它是连接波导物理结构与器件性能的核心参数。

### 3.2 波导宽度、高度和偏振

波导的截面尺寸与波长之比决定了它支持几个空间模式。标准的 220 nm 高硅波导，宽度在约 400–500 nm 时满足 <TermNote label="单模条件（single-mode condition）" note="波导只允许一个空间模式传播的状态。对于 220 nm 高的硅波导，宽度小于约 500 nm 时满足单模条件。单模波导的相位行为确定、可预测，是大多数硅光器件的设计前提；超出单模条件后，多个模式以不同速度传播、互相干涉，可用来构建 MMI 等器件。" />——给定波长下只支持一个 <TermNote label="TE 模式（transverse electric）" note="横电模式——电场主要平行于芯片表面（水平方向），磁场有纵向分量。硅波导中 TE 模式束缚更强、损耗更低，是大多数硅光器件默认的工作偏振。" /> 和一个 <TermNote label="TM 模式（transverse magnetic）" note="横磁模式——磁场主要平行于芯片表面，电场有纵向分量。由于硅波导截面不对称（高 220 nm ≠ 宽 400–500 nm），TM 的有效折射率和损耗与 TE 不同。" />。单模波导中只有一个模式能传播，光走多远、积累多少相位是确定的——这是 MZM、微环、AWG 等相位敏感器件能稳定工作的前提。多模波导则允许多个模式同时存在，每个模式的有效折射率不同，走到出口时相位各不一样，叠加后形成干涉图案——MMI 正是利用这种多模干涉来精确分光或合光。但这也意味着如果波导尺寸意外激发了不需要的模式，它的干涉就会变成串扰。

在单模波导中，TE 和 TM 两种偏振的行为并不相同。原因在于硅波导的截面不是正方形——宽约 400–500 nm、高 220 nm——水平和垂直方向的几何边界不同，两种偏振「看到」的波导形状不一样，有效折射率和侧壁散射自然有差异。因此许多硅光器件会指定工作偏振（通常优先选 TE，因其在硅波导中束缚更强），尤其是光栅耦合器、微环谐振器、AWG 和紧凑分束器。封装和光纤耦合也要把偏振方向纳入接口条件。

### 3.3 损耗、弯曲和串扰

波导不是理想的无损通道——光在里面传播时面临四类工程约束，这四类约束分别限制了版图的布线密度、最小弯曲半径和波导间距：

| 工程问题 | 来源 | 对 PIC 的影响 |
|---|---|---|
| 传输损耗（propagation loss） | 侧壁粗糙、材料吸收、工艺缺陷、包层污染 | 光功率随路径变长下降，压缩链路预算 |
| 弯曲损耗（bend loss） | 转弯半径过小，模式向外泄漏 | 影响版图密度和布线自由度 |
| 信道间串扰（crosstalk） | 相邻波导距离太近，倏逝场（evanescent field）互相耦合 | 造成相邻信道串光、滤波泄漏或光开关隔离度下降 |
| 偏振敏感性 | 波导截面不对称造成 TE / TM 差异（见 §3.2），应力进一步放大 | 影响耦合、滤波和封装偏振要求 |

### 3.4 工艺误差如何改变光路

硅光波导对尺寸误差极为敏感——高折射率差让波导紧凑，但也意味着同样的宽度偏差造成的有效折射率变化远大于 SiN 或光纤等低折射率差平台。

光凭数字来看：标准的 220 nm 高、400–500 nm 宽的条形波导，1 nm 的宽度偏差可导致有效折射率变化约 3×10⁻³，折算到微环共振波长上约 1 nm 的漂移。对于通道间隔仅 0.8 nm（100 GHz）的密集 WDM，一个通道的信号会直接落入相邻通道。加宽波导到 2 μm 可将敏感度压低 100 倍，代价是弯曲半径变大、集成密度下降——这是工艺容差与集成密度之间的基本取舍。

实际代工中，标准 MPW 流片的波导宽度平均偏大约 27 nm，属于光刻和刻蚀的系统偏移而非随机噪声——版图上的宽度不等于芯片上的宽度。同一晶圆中心和边缘之间、不同批次之间还存在随机波动。这些偏差进入有效折射率后，微环、MZM、AWG 等相位敏感器件的性能直接偏离设计值。

补偿手段在 §2.4 中已有铺垫——热调谐器修正相位、监测 PD 追踪漂移、晶圆测试数据反馈给 PDK——三者构成「设计-制造-校准」闭环。完整版工艺误差表见 §8.5。

汇总以上，波导的几何尺寸和光学参数是整个硅光平台的底层变量——几乎所有后续器件的性能都直接或间接地建立在这些波导参数之上：

| 波导参数 | 物理影响 | 后续依赖它的器件与指标 |
|----------|----------|------------------------|
| 宽度、高度 | 决定有效折射率 n_eff | MZM 的相位积累、微环的共振波长、AWG 的通道位置 |
| 蚀刻深度（全/深/浅） | 决定光场束缚强度和弯曲半径 | 集成密度、波导交叉损耗、MMI 多模干涉条件 |
| 侧壁粗糙度 | 决定传播损耗（dB/cm） | 链路功率预算→激光器功率需求 |
| 截面不对称（高≠宽） | 造成 TE/TM 的有效折射率和损耗差异 | 偏振敏感器件（光栅耦合器、微环、AWG）的设计约束 |
| 宽度偏离设计值 | 转化为 n_eff 误差→相位误差 | MZM 偏置点漂移、微环共振波长偏移、AWG 通道失准 |

### 3.5 偏振管理：硅光的高双折射需要系统级处理

§3.2 解释了硅波导因截面不对称（宽 ~450 nm ≠ 高 220 nm）导致 TE 和 TM 的有效折射率和损耗不同。这不是工艺偏差——它来自矩形截面的几何不对称与硅-SiO₂ 高折射率差的叠加，是硅光平台的物理给定条件。换句话说，硅波导天然具有强 <TermNote label="双折射（birefringence）" note="波导中两个正交偏振方向（TE 和 TM）感受到的有效折射率不同——n_eff_TE ≠ n_eff_TM。硅波导的双折射来自截面几何不对称与高折射率差的叠加——折射率差越大，TE 和 TM 之间的差异越显著。双折射使器件的响应随输入偏振态变化——光栅耦合器的最佳耦合角、微环的共振波长、MZM 的干涉条件都对偏振敏感。" />——TE 和 TM 在同一个波导里看到的是两个不同的"光学介质"。

与此同时，标准单模光纤（SMF）不保偏。光在光纤中经历弯曲、温度变化和机械振动后，输出端的偏振态随机漂移——上一秒是纯 TE，下一秒可能是 TE 和 TM 的混合。

把这两件事放在一起就构成了硅光链路的一个结构性问题：**光纤送进来的光的偏振态是不确定的，而硅光芯片上的器件几乎都只为一个偏振设计（通常 TE）。** 不做处理的话，耦合效率随偏振漂移而波动，直接转化为链路功率预算的不确定性——最差情况下（输入全为 TM）链路可能物理断开。

工程上有两条解决路径。

**路径一：在光纤侧锁定偏振——保偏光纤。** <TermNote label="保偏光纤（PMF）" note="polarization maintaining fiber。在纤芯两侧嵌入应力棒或采用椭圆纤芯，在快轴和慢轴之间制造出足够大的折射率差——光沿其中一个轴注入后，在整段光纤中保持偏振方向，两个轴之间不发生耦合。代价：PMF 和 PM 连接器比标准 SMF 贵，每个熔接点需要精确的旋转对轴，不能利用已铺设的 SMF 基础设施。" />在光纤中引入高双折射，使偏振态在传输过程中保持稳定。实验室和仪器设备上常用 PMF 简化链路设计。但对于数据中心光互连——已铺设的 SMF 基础设施是给定条件，不可能全部替换为 PMF——这条路在成本和对现有基础设施的兼容性上不可行。

**路径二：在芯片上处理偏振——片上偏振分集（polarization diversity）。** 在 PIC 的光入口处，用一个偏振分束旋转器（PSR，polarization splitter-rotator）将任意偏振态的输入光分解为两路 TE 光，各自进入相同的后续电路：

```text
输入光（任意偏振）
→ TE / TM 分束 → TE 分量走路径 A
                → TM 分量经偏振旋转器转为 TE，走路径 B
→ 两条路径上的器件完全相同
→ 输出端按需合路或分别探测
```

PSR 把偏振分束器（PBS）和偏振旋转器（PR）两个功能合并到一个紧凑器件中，是当前的主流做法。两类常见结构：

- **模式演化型（mode-evolution PSR）**：通过双层锥形渐变（bi-level taper），将输入的 TM₀ 模式绝热地转换为 TE₁ 模式（TM₀ → TE₁），随后一个非对称定向耦合器利用相位匹配条件将 TE₁ 耦合为相邻波导中的 TE₀。整个过程可逆——同一结构反过来用就是合路。2024 年的设计通过绝热性工程优化已将总长度压缩到约 85 μm，偏振消光比 &gt;15 dB，插损约 1 dB，完全兼容标准 CMOS 工艺。
- **模式耦合型（mode-coupling PSR）**：利用非对称定向耦合器中一根波导的 TM₀ 与另一根波导的 TE₁ 相位匹配（n_eff_TM₀ = n_eff_TE₁），让 TM 功率在一个耦合长度内直接转移到相邻波导的 TE 模式上。

两条路径的取舍对照：

| | 保偏光纤（PMF） | 片上偏振分集 |
|---|---|---|
| 光纤 | PMF——贵，需要旋转对轴 | 标准 SMF——已大规模铺设 |
| 芯片面积 | 基准（单路 TE 设计） | 约翻倍（需复制接收光路或输入级） |
| 功耗 | 基准 | 约翻倍（两条路径同时工作） |
| 额外插损 | 基本无 | PSR 引入约 0.5–2 dB |
| 对偏振波动的适应 | 被动抑制（PMF 锁定偏振） | 自动适应任意输入偏振态 |
| 适用场景 | 实验室、仪器、TX 发射端 | 数据中心光模块 RX、依赖已铺 SMF 的场景 |

其他方向——偏振透明耦合器（尖端缩至 ~90 nm 使 TE 和 TM 耦合效率接近）、有源偏振控制器（片上 MZI + 反馈环路实时跟踪补偿偏振漂移，省去双路复制的面积开销）、厚 SOI 或 SiN 方形波导（截面接近正方形降低双折射）——都在活跃研究中，但量产主流仍是 PMF 和偏振分集的组合：**TX 侧用 PMF 锁定发射偏振，RX 侧用片上偏振分集处理来自 SMF 的任意偏振输入。**

在 §4 展开光栅耦合器和边缘耦合器的具体结构时，偏振匹配是贯穿始终的设计约束——§0 的 PER 约束和 §10.1 的 PDL 指标从不同角度衡量同一个问题：偏振没对准，光就进不去或出不来。

### 3.6 非线性光学效应：硅光紧凑性的另一面

硅波导的紧凑性来自高折射率差——它把光场压缩到不到 1 μm² 的截面积内。光纤中光功率密度约 10³ W/cm²，硅波导中同样的输入功率产生的功率密度可达 10⁶–10⁷ W/cm²。这种极端约束的副产品是非线性效应——当光强密度足够高时，光与材料之间的相互作用不再是线性关系。

硅的非线性效应可分为两类：**限制型**（TPA 和 FCA，为 PIC 设定功率上限）和**可利用型**（Kerr 效应和 FWM，是光频梳、波长转换和量子光源的物理引擎）。

**双光子吸收（TPA）与自由载流子吸收（FCA）——硅的功率天花板。** 硅的带隙约 1.1 eV，1550 nm 光子（0.8 eV）的单个光子能量低于带隙，不会被直接吸收。但当光功率密度足够高时，两个光子可以同时被吸收、产生一个电子-空穴对——这就是 <TermNote label="双光子吸收（TPA）" note="two-photon absorption。硅的 TPA 系数 β_TPA ≈ 0.7 cm/GW——当峰值光强达到 GW/cm² 量级时，TPA 造成的非线性损耗不可忽略。直波导中对应连续光功率约 100–300 mW；微环谐振器因腔内功率增强效应，~0.3 mW 输入即可触发环内 TPA。" />。TPA 本身造成非线性损耗，它产生的自由载流子还会引起额外的 <TermNote label="自由载流子吸收（FCA）" note="free-carrier absorption。TPA 产生的电子和空穴对硅波导中的光产生额外吸收（电子吸收截面约 1.45×10⁻¹⁷ cm²，空穴约 4.5×10⁻¹⁷ cm²）。FCA 是 TPA 的二次效应——载流子在波导中累积 → 吸收增加 → 局部发热 → 热光效应使折射率上升 → 微环共振波长漂移。在倒装芯片或嵌入式波导结构中，载流子可通过引入横向 p-i-n 结施加反向偏压扫出波导芯层（载流子寿命从 ns 级缩短到 ps 级），从根源上遏制 FCA 和热积累。" />。连锁反应为：TPA → 自由载流子产生 → FCA 吸收 → 局部发热 → 硅热光效应（dn/dT ≈ 1.86×10⁻⁴ K⁻¹）→ 折射率上升 → 微环共振波长漂移。SiN 波导的宽带隙（~5 eV）从根本上回避了 TPA（§2.2），因此适合承载高功率光路。

**<TermNote label="Kerr 效应" note="光学 Kerr 效应——材料的折射率随光强线性变化：n = n₀ + n₂·I。硅的 n₂ ≈ 4.5×10⁻¹⁸ m²/W（比 SiO₂ 高约 200 倍），χ⁽³⁾ ≈ 2.8×10⁻¹⁸ m²/W²。同一条波导中传播的高速调制信号（如 100+ Gbaud PAM-4）因自身强度变化而产生自相位调制（SPM）——不同符号周期的脉冲因自身强度不同而积累不同相位，造成非线性相位噪声；不同波长通道之间在高密度 WDM 系统（如 DWDM 0.8 nm 栅格）中还因交叉相位调制（XPM）互相扰动。另一方面，Kerr 效应也是 Kerr 光频梳的核心引擎——将窄线宽连续光泵浦注入高 Q 值微环谐振腔（§5.4），在腔内功率超过参量振荡阈值后，级联 FWM 将泵浦光子逐步扩展到数十至数百条等间距梳齿，覆盖数十至上百纳米带宽。光频梳在密集 WDM 光源、光谱学和频率计量中有重要应用。" />**——同一效应的两面性。** 硅的 Kerr 系数 n₂ ≈ 4.5×10⁻¹⁸ m²/W（比 SiO₂ 高约 200 倍）。高 Kerr 系数使硅成为紧凑非线性光学器件的理想平台——级联 FWM 可在厘米级微环中产生宽带光频梳，而不需要光纤中数百米的非线性长度。

**<TermNote label="受激布里渊散射（SBS）" note="stimulated Brillouin scattering。光子与介质中的声学声子（机械振动）发生非弹性散射——散射光的频率下移约 7–11 GHz（硅中），线宽极窄（MHz 量级）。在硅波导中，光模和声模的空间重叠较差导致 SBS 增益远低于光纤；通过悬空波导、混合材料波导或特殊声子工程设计可以增强 SBS，用于窄带微波光子滤波器和片上光学存储。" />**在硅中增益远低于光纤（光模和声模的空间重叠差），但通过悬空波导或混合材料设计可以增强——用于窄带微波光子滤波。

非线性的存在不是硅光的"缺陷"——它是紧凑模场约束的物理伴生产物。设计任务是了解每种效应的阈值：直波导中 TPA 约 100–300 mW、微环内 ~0.3 mW 输入即触发；TPA 产生的 FCA 可通过引入横向 PN 结的反向偏压将载流子寿命从 ns 压到 ps 级来有效抑制。理解这些阈值，设计者就能在不触发非线性的功率区间内工作——或者，在 Kerr 光频梳等特定应用中，主动利用非线性来构建功能器件。

## 4. 光输入输出：从光纤到片上波导

光纤与片上波导的模场尺寸相差悬殊——硅波导的模式被强烈约束在亚微米级的硅芯层内（硅与 SiO₂ 之间的折射率差约 2.0），而单模光纤的 <TermNote label="模场直径（MFD）" note="mode-field diameter。它描述单模光纤中主模式光场的有效直径，比几何芯径更能反映耦合时看到的光场大小。" /> 约 9–10 μm（光纤的芯包折射率差仅 ~0.005）。这相当于把一根水管接到一根毛细血管上——两者之间需要耦合器、锥形过渡结构、SSC 或透镜来渐进过渡。硅光平台提供两种主流耦合方案：光栅耦合器（从芯片表面耦合）和边缘耦合器（从芯片端面耦合），它们的取舍贯穿设计、测试和封装全过程。

```text
大尺寸光纤模式
→ 锥形结构 / 光栅结构 / 透镜过渡
→ 小尺寸硅波导模式
```

### 4.1 光栅耦合器：从芯片表面耦合

光栅耦合器是在硅波导自身上刻出周期性凹槽（利用硅器件层的浅刻蚀 ~70 nm，在 220 nm 厚的硅上挖出周期 600–1800 nm 的光栅），光沿波导传播时每遇一个凹槽就有一小部分被向上散射，所有散射在特定角度上相位叠加，形成指向芯片表面外的衍射光束，将片上导模向上衍射到芯片表面外，光纤从上方以 8–15° 的倾角对准——同一结构在相反方向上也能将光纤的光耦合进波导。

其核心优势是晶圆级测试便利——光纤从芯片上方即可对准，无需切割和端面加工，适合 MPW 流片的早期筛选。代价是性能：标准光栅耦合器的<TermNote label="插入损耗（insertion loss, 插损）" note="光信号经过一个独立器件后，输出功率相对于输入功率的衰减量，单位为 dB。计算公式：IL = −10×log₁₀(P_out / P_in)——例如插损 3 dB 意味着光功率损失了一半（P_out/P_in = 0.5）。插损特指器件的损耗（耦合器、分束器、调制器、光开关等），与波导的传输损耗（propagation loss，量纲 dB/cm，沿传播距离持续累积）和接口处的耦合损耗（coupling loss，光纤到芯片的模式转换损失）在概念上区分。三类损耗在链路预算中累加——终点处剩余的光功率必须高于探测器灵敏度门槛。" />约 3–5 dB，1 dB 光学带宽约 30–40 nm，对偏振敏感（TM 效率远低于 TE），且标准结构因布拉格对称性存在 >5% 的后向反射——返回激光器的光可能扰动其单模稳定性。高级设计（切趾光栅、闪耀光栅、双层多晶硅覆盖光栅）可将插损压到 &lt;1 dB、带宽扩展到 >100 nm、后向反射压到 &lt;1%，但增加了工艺复杂度。同时，晶圆级测试中引入的额外光栅也会消耗信号功率（通常 1–5%），是不可逆的链路功率代价。

### 4.2 边缘（端面）耦合器：从芯片边缘耦合

边缘（端面）耦合器沿芯片平面方向工作，核心结构是反向锥形（inverse taper）：硅波导的尖端被缩窄到 &lt;180 nm（接近光刻最小线宽），光场因波导太窄而无法被有效束缚，从硅芯层向外膨胀进入周围的 SiO₂ 或 SiN 包层中；随后一个 SiN 波导或聚合物辅助层接住这个膨胀后的模式，进一步将其扩束到与单模光纤的 ~9–10 μm 模场匹配。整个过渡沿 200–600 μm 的长度渐进完成（绝热过渡），将光送入或送出 PIC。

与光栅耦合器相比，边缘耦合器通常有更宽的光学带宽（>100 nm 1dB）、更低的耦合损耗（典型 0.5–1.5 dB/端面，最优 &lt;0.2 dB），且偏振相关损耗更小。代价是它需要高质量芯片端面（通过深沟槽刻蚀或解理暴露）和精密对准——直接耦合的 1dB 横向对准容差仅 ±1–2.5 μm，通常需要光纤阵列单元（FAU）、光学胶和主动对准设备配合完成封装。

### 4.3 耦合损耗为什么重要

耦合损耗（coupling loss）同时出现在入射和出射两条路径上，每 1 dB 耦合损耗等比例压缩 1 dB 的接收端光调制幅度（OMA）。举例来说，若每个端面的耦合损耗从 1.5 dB 升到 3 dB，两条路径合计多损失 3 dB——相当于接收端可用的光功率直接砍半，系统要么提升激光器功率（增加热负载），要么承受 BER 恶化。

在共封装光学（CPO）中，高通道数放大了耦合损耗的影响：损耗的平均值决定链路预算能不能闭合，损耗的长尾分布决定封装良率——几百个通道中只要少数几个超规格，整颗芯片可能报废。因此边缘耦合器在 CPO 中更受青睐（损耗更低、带宽更宽），而光栅耦合器主要在晶圆级测试阶段发挥作用。

**光栅耦合 vs 边缘耦合：行业现状。** 当前硅光产品的标准做法是两者分工——晶圆级测试用光栅耦合器从上方快速筛选，最终组装用边缘耦合器满足链路预算。对于 OMA 预算仅约 5–6 dB 的典型 CPO 链路，标准光栅耦合器在最终组装中不具备可行性（发送+接收合计 6–10 dB 就已超预算）——但低插损高级光栅设计（&lt;1.5 dB，如 TSMC COUPE 的 ~1.2 dB 方案配合 iFAU）可以打破这个限制。耦合适配方案的选择不是 PIC 设计者或封装方某一方单独决定的：PIC 设计者在版图上选定耦合器类型，封装方的对准能力和设备决定了制造成本和良率，系统方的链路预算决定了标准光栅耦合器在最终组装中几乎不在选项之内。近年趋势是混合 GC+EC 结构（同一位置兼具测试与组装功能）和 SiN 边缘耦合器（sub-1 dB 损耗成为 CPO 标准，且与中介层上的聚合物光再分布兼容）。

从更大视角看，耦合是光模块全链路中几乎无法事后补救的一环。调制器偏了可以调偏置、微环偏了可以热调谐、AWG 偏了可以温控——耦合偏了，光直接就丢了，没有任何片上补偿手段。它也是产业链的物理交汇点：PIC 制造是硅工艺、精度在纳米级；光纤对准是机械工艺、精度在微米级——两者之间没有缓冲区。芯片设计得再好，耦合过不去，整个模块等于零。

## 5. 无源光路器件：分束、合束、滤波和路由

<TermNote label="无源光器件（passive optical devices）" note="passive optical devices。不需要外部电驱动即可工作的光学元件——通过材料的几何形状和折射率分布对光进行分束、合束、滤波、路由等操作，不向光信号注入能量。" /> 通过几何结构和折射率分布改变光的路径、相位关系、功率分配和波长选择。它们是硅光 PIC 的基础组件库——调制器、光开关、WDM 系统乃至监测抽头都由这些基础单元搭建而成。

无源器件按功能可分为两类：**功率分配器件**（Y 分支、定向耦合器、MMI）——将光功率按比例分到多路或合路，分光比由几何结构决定，与波长无关；**波长选择器件**（微环谐振器、AWG、阶梯光栅）——利用干涉或谐振将不同波长导向不同的输出端口，是 WDM 系统的核心。

这两类器件在设计时都与激光源参数直接关联：功率分配器决定每路光功率，分几路、每路分多少直接取决于激光器输出功率能支撑多少支路同时满足探测器的灵敏度门槛（同时还要守在硅波导的 TPA 上限之下）；波长选择器则要求激光器的中心波长、线宽、SMSR 和温漂落在器件可接受的设计窗口内（回顾 §0 的激光-PIC 接口表）。无源器件的设计无法独立于激光源——分多少路取决于激光器能提供多少功率，微环和 AWG 的目标波长必须对准激光器的中心波长。反过来，激光器一旦选定，分光网络的结构和波长选择器件的设计窗口也就随之确定。

### 5.1 分束器 / 合束器：分光和合光

分束器（splitter）把一路光分成多路，合束器（combiner）反之。硅光平台中三种主流结构各有其物理基础。

**Y 分支（Y-branch）** 是最直接的分光方式：一根波导逐渐加宽，然后沿中线分叉为两根镜像对称的输出波导。光在波导中沿着物理边界走——如果分叉角度足够小（通常 0.5–1°），光场有足够的时间和空间从一个宽模式平滑地"滑"进两个分支各自的模式中，过程中几乎没有能量泄漏。这个过程称为绝热过渡。如果分叉太陡，光来不及跟随波导形状变化，一部分功率会逸出成为辐射损耗。优化良好的 Y 分支附加损耗仅 0.1–0.5 dB，分光比由几何对称性自然保证，不依赖波长。

**定向耦合器（§5.2）和 MMI（§5.3）** 则通过不同的干涉机制实现分光，各自在分光比精度、带宽和工艺容差上有所取舍。

这些基础分光/合光单元不仅独立使用，还会作为子结构嵌入 MZM（两臂前的分光和合光）、光开关网络和监测抽头中。分光比、附加损耗、带宽、相位平衡和偏振相关性决定了这些基础单元能否在复杂光路中保持一致性。

### 5.2 定向耦合器：靠相邻波导交换能量

"定向"的含义是功率只从一条波导向另一条波导的**同向**端口转移——光从波导 A 的输入侧进入，只会耦合到波导 B 的前向端口（交叉端），不会反向耦合回波导 A 的输入侧。功率流动有确定方向，这是与普通分束器的本质区别。

当两条相同的波导平行排列、间距缩小到几十到几百纳米时，一条波导的倏逝场进入另一条波导的芯层，光功率在两条波导之间周期性转移——波导 A 中的光逐渐衰减、波导 B 中的光同步增长，走过一段距离后又倒回来。功率完全从一条波导转移到另一条所需的距离称为耦合长度 L_c，典型的 SOI 定向耦合器（宽 500 nm、高 220 nm、间距 ~200 nm）L_c 约 13 μm。功率随传播距离正弦振荡：耦合区长度取 L_c 时全部转移至交叉端，取 L_c/2 时实现 50:50 的 3-dB 分光，超过 L_c 后功率再次耦合回原波导。

定向耦合器区别于 Y 分支和 MMI 的核心特征是交叉端输出始终比直通端滞后 90° 相位——因为交叉端的光来自倏逝耦合，经历了一个等效的 90° 延迟。Y 分支和 MMI 都无法提供这种固定的相位关系。在 MZM 中，输入和输出端的 DC 自带这一偏置，使调制器无需额外调相即可工作在最佳点附近；在微环中，环与总线之间的 DC 不仅耦合功率，其相位关系还直接参与决定环的共振条件。

定向耦合器的主要局限在于分光比对两个变量极其敏感。一是波导间距——偏差几纳米即可显著改变 L_c，版图中通常预留测试结构和设计裕量。二是波长——倏逝场的延伸范围随波长增大而扩大，在 1.5–1.6 μm 范围内 L_c 可变化约 58%。设计在 1550 nm 为 50:50 的定向耦合器，到了 1530 nm 分光比可能偏离到 45:55。这意味着激光器中心波长一旦确定，定向耦合器的设计窗口也就随之锁死（回顾 §0 的激光-PIC 接口表）。正是这种波长敏感性，使定向耦合器在需要宽带平坦响应的场景下被 MMI 取代（§5.3）。

### 5.3 MMI（多模干涉器）

MMI 全称 Multimode Interference，即多模干涉器。它的结构很简单：一段宽波导（多模区），宽度通常几微米、长度几十微米，两端各接一组单模波导作为输入和输出。光进入多模区后，同时激发多个横向模式，这些模式以略微不同的速度向前传播，在特定距离上重新叠加时，相位关系恰好让输出端形成若干个功率相等的像——这就是天然的 1×2、2×2 或 1×N 分光/合光器。

MMI 的物理基础是自成像效应（self-imaging）——导波光学中的 Talbot 效应。多模区中各模式的传播常数近似按二次序列排列，使得光场在传播一定距离后自动复现输入图案。这个特征距离由拍长 L_π 决定：

```
L_π ≈ 4 n_c W_e² / (3 λ₀)
```

自成像位置只取决于多模区长度与 L_π 的比例——设计 1×2 时取长 3L_π/2，两个输出端在 ±W_e/2 处；设计 2×2 时两输入端偏移 ±W_e/6，输出携带 90° 相位差；设计 1×N 时长度缩放为 3L_π/N。

> **L_π 的参数含义与典型数值：** n_c 为多模区折射率，W_e 为等效宽度（比几何宽度略宽，因为光场会少许渗入包层），λ₀ 为自由空间波长。以典型的 SOI 平台为例，多模区宽 3 μm、n_c ≈ 2.8，得 L_π 约 25 μm，1×2 MMI 长度约 3L_π/2 ≈ 38 μm。

MMI 的核心优势在工艺容差。分光比由多模区的长度和宽度这两个几何参数决定——不像定向耦合器那样依赖两条波导之间的纳米级间距。加之自成像条件具有周期性（小幅长度偏差只轻微偏移最优工作点），MMI 在工艺波动下比定向耦合器稳定得多。典型的超额损耗约 0.1–0.5 dB，分光比精度优于 ±0.5 dB，光学带宽可达 100 nm 以上。代价是面积——1×2 MMI 约三十到四十微米长，而同等功能的定向耦合器只需十几微米。

### 5.4 微环谐振器：用微环选择波长

微环是一个封闭的波导环路，通过一根紧邻的总线波导与外界交换光。它就像一个微型的"光选频器"：光从总线进入环内循环，只有波长恰好等于环周长整数分之一的模式，才能每走一圈叠加一次，在环内相长干涉形成谐振；其余波长通过总线后几乎不衰减。

> **谐振条件：** m · λ_res = n_eff · 2πR，其中 m 为整数（谐振阶数），λ_res 为共振波长，n_eff 为波导有效折射率，R 为环半径。物理含义：环的周长必须是波长的整数倍，光才能在环内站稳。
> 
> **<TermNote label="自由光谱范围（FSR, free spectral range）" note="微环或 AWG 等谐振型器件中，相邻两个共振峰之间的波长或频率间隔。FSR 决定了器件能同时处理多少个不重叠的波长通道——通道数 = FSR / 通道间隔。FSR 越大，能容纳的 WDM 通道越多，但通常以增大器件尺寸或降低 Q 值为代价。" />：** FSR ≈ λ² / (n_g · L)，其中 n_g 为群折射率，L = 2πR。FSR 是相邻两个共振峰之间的波长间隔，决定了一个环能覆盖多少个 WDM 通道。
> 
> **品质因数（Q）：** Q = λ / Δλ，其中 Δλ 是谐振峰的半高全宽。Q 越高，波长选择性越好，但环内光子滞留时间越长，调制速度越慢。

这三者之间存在一对核心矛盾：环越小 → FSR 越大 → 单个 FSR 内能容纳更多通道；但环越小 → 弯曲损耗越大 → Q 值越低 → 波长选择性变差。设计微环时必须在通道数和滤波精度之间做取舍。

**临界耦合（critical coupling）** 是微环设计的核心概念。总线到环的耦合强度与环内往返一圈的总损耗相当时，谐振波长上的光被完全耦合进环内并耗散，直通端输出为零——消光比最大。耦合过弱（欠耦合）导致光进环太少，消光比不足；耦合过强（过耦合）则谐振峰变宽、Q 值下降、消光比反而变差。总线与环之间的耦合区本质上就是一个定向耦合器——两根波导在紧邻区域通过倏逝场交换功率，只是其中一根被弯成了环。因此定向耦合器（§5.2）的所有特性——耦合强度由间距决定、对工艺偏差敏感、交叉端带 90° 相移——全部传递到了微环设计中。临界耦合条件能否满足，最终取决于这段耦合区的几何精度。

微环有两种基本构型：只有直通端的 all-pass 型，用于强度调制和传感；带有下载端（Drop Port）的 add-drop 型，可将谐振波长从总线中"下载"到另一条波导上，实现 WDM 信道的分出和插入。

**一句话总结微环的取舍：** 它是硅光平台上最紧凑的波长选择器件，半径可小至几微米，因此在 WDM 系统中可以密集排列大量通道。但这一紧凑性以两种敏感性为代价——对工艺误差敏感（波导尺寸偏差直接移动共振波长），对温度敏感（硅的热光效应使共振波长随温度漂移，补偿手段见 §2.4 和 §3.4）。设计中使用微环时，激光器的波长稳定性（线宽、温漂、SMSR）直接决定了微环的 Q 值需求和热调谐范围。

| 微环指标 | 含义 |
|---|---|
| 自由光谱范围（FSR） | 相邻共振峰之间的波长间隔，决定一个 FSR 内可排列多少 WDM 通道 |
| 品质因数（Q factor） | 谐振峰的尖锐程度，决定波长选择性 |
| 插入损耗（insertion loss） | 非谐振波长经过器件后的残余损耗 |
| 消光比（extinction ratio） | 谐振开/关状态下的光强比，由耦合强度与环内损耗的相对关系决定 |
| 热调谐范围 | 微加热器能够拉动共振波长的范围 |

### 5.5 AWG / 阶梯光栅：多波长复用和解复用

波分复用（WDM）系统中，不同波长可以在同一根光纤或同一条波导里传输——但最终必须在发射端合到一起、在接收端重新分开。AWG（阵列波导光栅）和阶梯光栅是硅光平台上完成这一功能的两类核心器件。

**AWG 的结构与工作原理。** AWG 由三部分组成：输入星形耦合器、波导阵列、输出星形耦合器。两个星形耦合器都是一段平板波导（slab）——硅波导在这个区域内横向不受侧壁约束，光可以自由衍射。

光从窄输入波导射入第一个 slab 区后，不再被横向限制，以柱面波的形式向远处扩散——类比水波从管口冲进开阔水面。所有阵列波导的入口整齐排列在以输入口为圆心的圆弧（Rowland 圆）上，每根离光源等距，各自截取波前上均等的一小段，因此功率被均匀分配。这个分配方式与前面讨论的任何一种分光器件都不同——它不靠倏逝耦合、不靠干涉、不靠几何分叉，完全依赖自由空间衍射和对称几何。

相邻阵列波导之间存在恒定的长度差 ΔL，使得相邻通道在到达输出 slab 时携带一个与波长相关的固定相位差。这一线性相位梯度在输出 slab 中形成倾斜波前——不同波长的波前倾斜角不同，因而聚焦到不同的输出波导位置。

中心波长由光栅方程决定：

> **光栅方程：** n_c · ΔL = m · λ₀。其中 n_c 为阵列波导有效折射率，m 为衍射级次。ΔL 是 AWG 最核心的设计参数——它决定了哪个波长聚焦到中心输出口。
> 
> **通道间隔与 FSR：** 通道间隔由输出波导间距、slab 焦距和阵列波导间距共同决定。自由光谱范围 FSR = λ₀·n_c / (m·n_g)，必须大于通道数 × 通道间隔，否则不同衍射级次的波长会在输出端重叠。

AWG 的主要工程挑战是相位误差——阵列波导之间的随机相位偏差（来自波导宽度和厚度的工艺波动）是串扰的主要来源，典型串扰水平在 −20 至 −30 dB。温漂是另一项关键约束，通常需要热调谐或非热化设计来稳定通道位置。

**阶梯光栅（Echelle grating）** 用单个自由传播区和一片反射式光栅实现同样的功能——光从输入波导发散、被光栅齿面反射并色散、不同波长聚焦到不同输出位置。相比 AWG，阶梯光栅的面积更紧凑，但依赖高反射率光栅齿面（由金属镀膜或利用 Si-SiO₂ 界面的全内反射实现），插损和串扰对光栅刻蚀精度更敏感。

### 5.6 片上光隔离器：单向通行的挑战

硅光链路中多个位置会产生后向反射——光栅耦合器的布拉格后向反射（&gt;5%，§4.1）、芯片端面、光纤连接器、波导不连续处。反射光回到激光器后扰动其单模稳定性、增加 RIN、恶化系统 BER。隔离器只允许光单向传播，阻断反向反射路径。

标准体隔离器基于 <TermNote label="磁光法拉第效应（Faraday effect）" note="磁光材料在外加磁场下使线偏振光的偏振面发生旋转——旋转方向取决于光传播方向与磁场的相对取向，而非材料的晶轴方向。这一非互易性使法拉第旋转器成为光隔离器和光环行器的核心元件：正向通过时偏振旋转 45°，经双折射晶体后进入输出端口；反向通过时再旋转 45°，被输入端的偏振器阻挡。" />：磁光材料（如 <TermNote label="钇铁石榴石（YIG）" note="yttrium iron garnet, Y₃Fe₅O₁₂。一种磁光氧化物晶体，在外加磁场下表现出强法拉第旋转效应。Ce:YIG（掺铈 YIG）的比法拉第旋转角可达数千 °/cm，是片上隔离器键合方案的首选磁光材料。主要挑战是与硅/SiO₂ 晶圆的异质集成——石榴石晶格常数和热膨胀系数与硅不匹配，且含稀土元素的材料在标准 CMOS 产线中受严格污染管控。" />）在外加磁场下使偏振旋转 45°，结合双折射晶体实现正向导通、反向隔离。但在硅上实现片上隔离器面临三层困难：(1) 硅和 SiO₂ 都不是磁光材料，需要异质键合 YIG 或其他石榴石薄膜；(2) 标准 CMOS 产线排斥含稀土元素的材料（污染风险）；(3) 片上集成永磁体或线圈产生局部磁场在工艺上极为复杂。

当前有三类方案：

- **磁光键合方案**：将 Ce:YIG 薄膜键合到硅波导上方的包层开口中，利用波导倏逝场与磁光材料相互作用，配合片上线圈或永磁膜产生磁场。典型隔离度 20–30 dB，插损 3–5 dB。性能最好，但工艺与标准 CMOS 不兼容——需要 III-V 或混合产线环境。
- **非线性隔离方案**：利用硅自身的 Kerr 效应或受激布里渊散射（SBS，§3.6），通过强度相关的非互易传输实现隔离。无需磁光材料、无需外加磁场，CMOS 兼容性最好。但隔离度低（&lt;10 dB）、工作带宽窄、依赖输入光功率——离实用仍有距离。
- **时空调制方案**：在波导上施加行波折射率调制（电光或声光），打破时间反演对称性，实现非互易传输。仍是实验室研究阶段。

**现实中的工程取舍。** 量产光模块几乎不在片上集成隔离器——外置微型隔离器（自由空间体隔离器或光纤 inline 隔离器）放置在激光器与 PIC 之间的光纤上，隔离度 30–40 dB、插损 &lt;1 dB，价格和性能均已高度优化。片上隔离器的研发驱动力来自 CPO——当光学引擎和激光器都焊死在封装内时，外置隔离器不可接入，片上方案成为刚需。目前需求由以下策略组合满足：控制端面反射（倾斜端面、折射率匹配胶）、降低光栅耦合器后向反射（闪耀光栅、切趾，§4.1）、以及选用反馈容忍度较高的激光器（如 DFB + 内置隔离器的 ELSFP）。

## 6. 有源光器件：用电信号控制光

有源光器件将电信号、热信号或控制状态转换为光学变化。它们依赖的是 §2.4 建立的电学与热学基础设施——掺杂提供 PN 结用于载流子调制，金属层将驱动信号引入芯片，加热器通过热光效应调谐相位。以下各节按功能展开：先讲相位调制的基本原理，再讲三类主要调制器（MZM、微环调制器和电吸收调制器 EAM），然后给出选型总结，最后覆盖热调谐器、光开关和 VOA。

### 6.1 相位调制：改变折射率就是改变相位

光在波导中传播距离 L 后积累的相位为 φ = 2π·n_eff·L / λ。改变 n_eff，相位随之改变。将相位变化通过干涉转换为强度变化，就实现了光强调制——这是 MZM 和微环调制器的共同基础。

如 §2.4 所述，硅属于中心对称晶体，不具备<TermNote label="线性电光效应（泡克耳斯效应 / Pockels effect）" note="外加电场使晶体折射率发生与电场强度成正比的改变。这一效应只存在于非中心对称晶体中——硅的立方晶系是中心对称的，因此不具备泡克耳斯效应。" />，不能像铌酸锂那样直接用电场改变折射率。硅走的是另一条路——**等离子色散效应（plasma dispersion effect）**：改变硅中自由载流子（电子和空穴）的浓度，折射率和吸收系数随之变化。Soref 和 Bennett 在 1987 年给出了这一效应的经典公式——空穴浓度变化对折射率的影响大于电子，因此硅光调制器的相位调制臂通常以 p 型掺杂为主。

§2.4 中描述的 PN 结正是这一效应的工程实现。在反向偏压下，PN 结的耗尽区宽度随电压变化，耗尽区内的载流子被扫出，折射率随之改变。一个相位调制器的核心指标是 VπL——产生 π 相移所需的电压与长度的乘积：

> **VπL 的典型值：** 标准横向 PN 结的 VπL 约 1.8–3.1 V·cm，即 2 mm 长的调制臂需要约 9–15 V 才能达到 π 相移。优化设计（交指型 PN 结）可将 VπL 降至 ~0.8 V·cm。提高掺杂浓度能降低 VπL，但会增加自由载流子吸收损耗——调制效率和光学损耗之间存在基本权衡。

相位调制器本身不直接输出强度调制信号——它需要与干涉结构（如 MZM 的两臂干涉或微环的谐振）配合，将相位变化转化为强度变化。

### 6.2 马赫-曾德尔调制器，MZM

MZM 是硅光平台上最成熟的调制器结构。输入的连续光先被 Y 分支或 MMI（§5.1）分为功率相等的两路，分别进入两条调制臂。每条臂上各有一个 PN 结相位调制器（§6.1），EIC 驱动器送来的高速电信号改变其中一臂或两臂的相位。两臂的光在输出端合束时发生干涉——相位差为 0 时相长、输出最强；相位差为 π 时相消、输出最弱。通过控制相位差，连续的激光变成了携带数据的强度调制光。

典型的 MZM 采用**推挽（push-pull）**驱动：两臂的 PN 结背靠背串联，一臂正向偏置时另一臂反向偏置，产生大小相等、方向相反的相位变化。这带来三个好处：所需驱动电压减半（因为总相位差是两臂贡献之和）、电容减半（RC 带宽受益）、<TermNote label="啁啾（chirp）" note="强度调制时伴随的瞬时频率（或相位）随时间变化的现象。调制啁啾来自折射率变化同时影响相位和强度——在直接调制激光器中尤其严重（载流子浓度变化同时改变增益和折射率），在 MZM 中可通过推挽驱动抑制。啁啾与光纤色散相互作用导致脉冲展宽，是高速长距传输的核心限制因素之一。" />被抑制。

**行波电极（traveling-wave electrode）** 是高速 MZM 的核心。电信号沿调制臂上方的共面波导（GSG，§2.4 金属层）与光信号并行传播。两者的速度失配决定了电光带宽上限：

> **带宽约束：** 在阻抗匹配和微波损耗可忽略的条件下，3 dB 电光带宽 f_3dB ≈ 0.18 / (|n_RF − n_opt| · L)，其中 n_RF 和 n_opt 分别为 RF 信号和光信号的群折射率，L 为调制臂长度。两者的速度差越大、臂越长，带宽越窄。

MZM 的主要设计取舍在 VπL（调制效率）和带宽之间——降低 VπL 需要更长的调制臂或更重的掺杂，但长臂加剧速度失配、重掺杂增加光学损耗。典型的硅光 MZM：调制臂长 2–5 mm，VπL 约 1.5–3 V·cm，片上插损 3–6 dB，电光带宽 30–50 GHz，驱动电压 2–5 Vpp。高级设计（分段电极、慢光波导）可将带宽推到 60–110 GHz。

| MZM 指标 | 工程含义 |
|---|---|
| VπL | 产生 π 相移所需电压与调制臂长度的乘积——VπL 越小，调制效率越高 |
| 插入损耗 | 光经过 MZM 后的功率损失，来自 Y 分支、波导传输和 PN 结掺杂吸收 |
| 消光比 | 开状态与关状态的光功率比，取决于两臂功率平衡和干涉对比度 |
| 3 dB 电光带宽 | 调制响应下降 3 dB 时的频率，由行波电极的速度匹配和微波损耗决定 |
| 啁啾 | 强度调制时伴随的相位（频率）偏移，推挽驱动可将其最小化 |
| 每比特能耗 | 每传输 1 bit 消耗的电能（含驱动器），在 pJ/bit 量级 |

在实际应用中，MZM 是硅光平台上最成熟的调制器方案——长期是多通道光模块的主力选择。其核心优势在于工作稳定：宽光学带宽使其对激光器波长漂移和工艺偏差有较大容忍度；推挽驱动将啁啾压到极低水平，<TermNote label="长距传输（long reach）" note="在光通信标准（IEEE 802.3）中，长距（LR）指 10 km，超长距（ER）指 40 km，ZR 指 80 km——城域和长距应用通常落在 10–80 km 范围。与之对照：数据中心短距（SR）仅 100–400 m，DR/FR 为 500 m–2 km。啁啾与光纤色散的相互作用随距离累积——10 km 以下色散代价通常可忽略，40 km 以上啁啾控制成为链路预算中的硬约束。" />温度敏感性低于谐振型器件，在无需精密温控的场景中可靠性更有优势。主要代价是尺寸——每个通道的调制臂长达数毫米，芯片面积直接与通道数成正比，单通道能耗和驱动电压也高于微环方案。在需要高带宽灵活调制格式（如 PAM-4、相干 QAM）的长距和城域应用中，MZM 凭借成熟的驱动电路生态和稳定的干涉型工作原理，仍是稳妥的首选方案。但在共封装光学（CPO）等密度和功耗极端敏感的场景中，MZM 的毫米级尺寸和 2–5 Vpp 驱动电压使其难以与 CMOS 先进节点直接匹配——CPO 的主力调制方案是微环调制器（§6.3）和电吸收调制器（§6.4）。

### 6.3 微环调制器（MRM）

微环调制器建立在 §5.4 的微环谐振器物理基础之上：总线波导旁放置一个半径为几微米的环，环内集成 PN 结。外加电压改变耗尽区宽度 → 改变环内波导的 n_eff → 共振波长移动。激光器波长固定在共振峰的斜率最陡处（通常偏置在 3 dB 点），共振峰的微小移动就转化为直通端输出光强的显著变化——将相位调制转换为了强度调制。

MRM 和 MZM 代表两种不同的设计哲学：

| | MZM | MRM |
|---|-----|-----|
| 尺寸 | 调制臂长 2–5 mm | 环半径 5–10 μm |
| 驱动电压 | 2–5 Vpp | 0.6–1 Vpp |
| 电光带宽 | 30–50 GHz（受行波电极限制） | 30–50 GHz（受光子寿命限制，优化后可达 110 GHz） |
| 光学带宽 | 宽（仅受波导和分束器限制） | 窄（~0.5 nm，谐振型器件的本质特征） |
| 温度敏感性 | 较低 | 高，共振波长漂移 ~0.1 nm/K，需热调谐补偿（4–14 mW/nm） |
| WDM 兼容性 | 每通道需独立 MZM | 天然适合——多个不同半径的环共用同一根总线，各自调制各自的波长 |

MRM 的优势是面积极小和天然支持密集 WDM，代价是工作点窄——对温度漂移、工艺偏差和激光器波长稳定性要求远高于 MZM。实际使用中热调谐、监测 PD 和闭环控制是 MRM 的标准配置。MRM 的紧凑尺寸（半径仅数微米）和低驱动电压（0.6–1 Vpp）使其成为共封装光学（CPO）中率先量产的选择——NVIDIA 首代 CPO 交换机即采用微环调制器方案。但 MRM 的窄光学带宽也意味着它只能处理一个波长通道（这正是 WDM 所需要的），消光比和调制格式兼容性要在设计阶段与目标链路规格共同确定。

### 6.4 电吸收调制器（EAM）：直接电场吸收，不走干涉路径

MZM 和 MRM 的共同点是先把电信号转为相位变化、再通过干涉或谐振转为强度变化——光走的是"相位→强度"的间接路径。<TermNote label="电吸收调制器（EAM）" note="electro-absorption modulator。外加电场直接改变半导体材料的吸收系数——无需干涉结构，不依赖相位到强度的转换。电压变化直接转化为光功率变化。物理机制分为 Franz-Keldysh 效应（体材料吸收边红移）和量子限制 Stark 效应（QCSE，量子阱中吸收边移动效率更高）。" />走另一条路：外加电场直接改变材料的吸收系数，无需 MZI（§6.2）或微环（§6.3）。

EAM 的物理基础是**电场改变半导体的吸收边**。硅光平台上的 EAM 使用 Ge 或 GeSi 合金作为有源吸收材料——与代工平台的 Ge 模块（§2.3）共享同一材料体系，制造上不需要引入 III-V 族键合步骤。两个物理机制：

- **<TermNote label="Franz-Keldysh 效应（FKE）" note="外加电场下，半导体中电子和空穴的波函数在能带边缘附近「渗入」禁带——使得能量略低于带隙的光子也有一定概率被吸收。宏观表现是材料的吸收边向长波长方向移动（红移）。对 1550 nm 原本接近透明的 Ge 或 GeSi 体材料，加电场后开始吸收。结构简单——不需要量子阱，与 Ge PD 的工艺窗口高度重叠。" />**：在纯 Ge 或 GeSi 体材料中，外加电场使吸收边向长波长方向红移——原本对 1550 nm 接近透明的材料，加电场后开始吸收。结构简单，与 Ge PD（§2.3）的工艺窗口高度重叠，是当前 EAM 的主流量产方案。
- **量子限制 Stark 效应（QCSE）**：在 GeSi/Si 多量子阱（MQW）结构中，外加电场改变量子阱中的能级位置和电子-空穴波函数重叠——吸收边移动效率远高于体材料 FKE（相同电压下消光比更大）。代价是需要生长高质量 GeSi/Si 量子阱，工艺复杂度显著高于 FKE，量产成熟度目前落后。

EAM 在三种调制器之间提供了介于 MZM 和 MRM 的平衡点——用消光比换取紧凑性和无热锁定的简洁性：

| | MZM | EAM | MRM |
|---|-----|-----|-----|
| 物理机制 | 干涉（相位→强度） | 直接吸收（电场→吸收系数） | 谐振（相位→强度） |
| 尺寸 | mm 级（调制臂长 2–5 mm） | 数十 μm（有源区 ~50–100 μm） | μm 级（半径 5–10 μm） |
| 驱动电压 | 2–5 Vpp | 1–2 Vpp | 0.6–1 Vpp |
| 光学带宽 | 宽（仅受波导和分束器限制） | 较宽（~10–30 nm） | 窄（~0.5 nm） |
| 消光比 | 6–10 dB | 3–6 dB | 5–10 dB |
| 温度敏感性 | 较低 | 中等（吸收边随温度漂移） | 高（~0.1 nm/K） |
| 是否需要热锁定 | 否 | 否（光学带宽足够覆盖温漂） | 是（必需） |
| 工艺成熟度 | 纯硅 PN 结，最成熟 | Ge/GeSi 有源区，与 PD 模块复用 | 纯硅 PN 结 + 微环，成熟 |

EAM 的核心取舍是**用消光比和插损换取紧凑性和无热锁定的简洁性**。相比于 MRM：EAM 的 ~10–30 nm 光学带宽使其无需每通道独立热锁定——这在多通道 CPO 中是实实在在的控制复杂度节省，因为 MRM 需要的数十路热调谐 DAC 和闭环固件在 EAM 方案中大部分可以省去（见 §6.6 的 CPO 热调谐讨论）。同时 EAM 尺寸（~数十 μm）远小于 MZM（~mm），虽不及 MRM（~数 μm），但在多数版图中已经足够紧凑。

代价是消光比偏低。FKE 型 EAM 典型消光比 3–6 dB，比 MZM（6–10 dB）和 MRM（5–10 dB）低一档。消光比每差 1 dB 等同于接收端 OMA 损失 1 dB——链路预算必须为此留出余量。此外 Ge 在零偏压下也有残余吸收，EAM 的插入损耗通常高于硅 PN 结调制器，进一步压缩链路预算。

EAM 在 CPO 中的角色与 MRM 互补：通道数极高（&gt;16λ WDM）且功率预算宽裕时，MRM 的极致紧凑性占优；通道数中等且要求设计简洁（省去每通道热锁定系统）时，EAM 的无热锁定优势显现。MZM 则在长距（&gt;10 km）和相干应用中保持主导——这些场景对啁啾控制和消光比要求更高，干涉型调制器的宽光学带宽和推挽驱动带来的零啁啾特性仍是不可替代的。

### 6.5 总结：三类调制器的选型逻辑

MZM、MRM 和 EAM 三者之间不存在绝对的"谁更好"——选哪种取决于系统约束中哪一项是绑定的（binding constraint）。下表按典型场景给出首选方向：

| 场景约束 | 首选方案 | 原因 |
|---------|---------|------|
| 长距（&gt;10 km）或相干通信 | MZM | 推挽驱动天然零啁啾，是 IQ 调制器的成熟基础单元 |
| 多通道（&gt;16λ）WDM，面积极度紧张 | MRM | 半径仅几 μm，多环共用一根总线，面积和 WDM 兼容性无可替代 |
| 多通道 CPO，需省去每通道热锁定 | EAM | ~10–30 nm 光学带宽免去热锁定环路，控制复杂度远低于 MRM |
| 先进 CMOS 节点直接驱动（&lt;1 Vpp） | MRM 或 EAM | MZM 的 2–5 Vpp 超出先进节点击穿电压；MRM 和 EAM 可在 1 Vpp 附近工作 |
| 已铺 SMF 基础设施，偏振不确定 | MZM | 宽光学带宽对偏振分集（§3.5）后残余偏振相关损耗的容忍度更高 |
| 短距（&lt;2 km）数据中心，成本优先 | MRM 或 EAM | 面积和功耗最优；色散代价可忽略，啁啾控制不是必要条件 |

这三类可以混合使用：一个 WDM 发射器可以在每个波长通道上用 MRM 做紧凑调制，同时在共享输入路径上用 MZM 结构的 IQ 调制器处理偏振复用。选型的基本问题来自 §7.3 为止的那张 PIC→EIC 接口约束表：驱动器能输出多大的电压摆幅、链路预算能承受多大的插损和消光比、封装热沉能消化多少毫瓦的热调谐功耗。哪一项先撞墙，就决定哪一类调制器不可行。

### 6.6 热调谐器和相移器

热调谐器的本质是一个**静态校准工具**：出厂后、上电时把微环、AWG 或 MZM 的工作点"拧"到正确位置，然后锁定；温度变化和器件老化时再慢速跟踪补偿。它的速度适合校准和漂移补偿，无法承担运行中的高速信号纠错。

它的实现很简单：波导上方约 1 μm 处放置 TiN 微型电阻条，通电发热 → SiO₂ 传热 → 硅折射率升高（dn/dT ≈ 1.86×10⁻⁴ K⁻¹）→ 光经过时相位增加。同一个原理放在微环旁边移动共振波长，放在 MZM 臂上调节干涉偏置点。不引入额外光学损耗，但响应慢（1–100 μs）——够做校准，不够做数据调制。详见 §2.4。

**为什么需要它。** 两个偏移来源：工艺偏差使波导宽度系统性偏大约 27 nm（§3.4），微环共振波长出厂就偏离设计值；芯片从 25°C 搬到 60°C 封装环境，硅的热光效应使共振峰再漂数百 pm。两层叠加后，微环/AWG 的通道位置与激光器波长错位。WDM 通道间隔仅 0.8 nm（100 GHz），偏出半个间隔（~0.4 nm），该波长的光不再被微环下载到探测器端口，而是直接穿过总线波导——接收端功率为零，链路物理断开。

**什么时候必需，什么时候可选：**

| 场景 | 热调谐的必要性 | 原因 |
|------|---------------|------|
| 微环 WDM 系统 | 必需 | 每个环的共振波长必须独立锁定到对应的激光器通道 |
| AWG WDM 系统 | 必需（全局温控） | 所有通道一起漂，通常用 TEC 统一恒温而非逐通道加热 |
| MZM 单波长系统 | 可选 | 光学带宽宽，偏置点可通过电偏压调节 |
| 延迟线 / 滤波器 | 视精度要求 | 只关心相对功率时不调；关心绝对相位时用 |

**系统成本。** 单个 π 相移功耗 10–50 mW，几十上百个加热器并行 → 瓦级总功耗。更隐蔽的成本是热串扰：加热器通过 SiO₂ 包层横向影响相邻器件，各通道调谐回路在热学上互相耦合——调 A 时 B 跟着动，控制系统必须处理多变量耦合。

**CPO 场景格外棘手。** PIC 紧贴 200–600 W 的交换 ASIC（壳温 80–105°C），ASIC 废热推高基底温度使初始偏调量更大，ASIC 负载波动迫使微环锁频环路持续追赶温度变化。更致命的是正反馈：ASIC 产热 → 加热器加功率补偿 → 总热量增加 → ASIC 散热压力更大。在 CPO 中，热调谐属于系统级热设计问题。

**系统视角：一根电阻丝背后的外部约束。** 热调谐器本身只是一根 TiN 电阻丝，但它通多少电、锁多准、能不能锁住，取决于以下外部因素的联合约束：

| 外部因素 | 对热调谐器设计的影响 |
|---------|-------------------|
| 激光器中心波长与温漂 | 决定微环目标共振波长——激光器偏多少，调谐范围就要覆盖多少 |
| 激光器长期老化漂移 | 5–10 年后波长漂移几十 pm，调谐范围必须为此留出裕量 |
| 工艺偏差（波导宽度） | 出厂时每颗环的共振波长是未知数，调谐范围必须覆盖这个初始散布 |
| EIC 控制环路 | DAC 分辨率决定锁定精度，通道数决定能独立驱动多少个加热器 |
| 封装热环境 | 基底温度决定起调点偏离设计值多远；负载波动决定环路需多快响应 |
| 相邻加热器 | 热串扰使各通道互相耦合——控制系统必须解耦，而非逐通道独立调节 |
| WDM 通道间隔 | 100 GHz 栅格下通道间距仅 0.8 nm，锁定精度必须远小于此值 |
| 系统功耗上限 | 加热器总功耗计入模块运营功耗，直接限制可用的通道数和调谐范围 |

### 6.7 光开关和 VOA

光开关和 VOA 放在同一节，因为它们扮演同一类角色——**管理光的流向和强弱**，而非进行数据调制。光开关决定信号走哪条路，VOA 控制信号走到时有多少功率。两者共享 <TermNote label="马赫-曾德尔干涉仪（MZI）" note="Mach-Zehnder Interferometer。将输入光均分为两臂，在其中一臂或两臂上通过相移器改变相位，两臂光合束时因相位差产生干涉——0 相差时相长、π 相差时相消。MZM 利用这一干涉将相位变化转为强度调制（§6.2），光开关利用这一干涉将光导向不同输出端口。是最基础的光子功能单元之一。" /> 干涉、载流子注入和热光相移器（§6.1–§6.6），在系统中经常协同出现。

**光开关——可电控的路由选择。** 光开关切换输出端口，不调制强度。结构与 MZM（§6.2）同为 MZI：输入光经 MMI 或 Y 分支均分为两路，一条臂上的相移器改变相位 → 两臂输出端干涉 → 0 相移从直通端出，π 相移从交叉端出。热光驱动（μs 级）适合网络重配和保护倒换，载流子驱动（ns 级）适合分组交换。典型串扰 < −35 dB、片上插损 ~0.7 dB。多级级联可构建<TermNote label="CLOS 或 Benes 交换矩阵" note="两种经典的多级交换网络拓扑。CLOS 网络通过三级交叉连接实现无阻塞交换；Benes 网络由多级 2×2 开关单元构成，可重排无阻塞——多级级联能将数十个 1×2 开关组合为任意规模的光交换矩阵。" />。

光开关的必要性取决于系统拓扑是否动态变化：

| 场景 | 需要光开关？ | 原因 |
|------|------------|------|
| 固定点对点光链路 | 不需要 | 版图上已固定——调制器到探测器是一条静态波导 |
| WDM 固定栅格系统 | 不需要 | AWG 或微环已将各波长路由到目标探测器，无需动态切换 |
| <TermNote label="可重构光分插复用器（ROADM）" note="Reconfigurable Optical Add-Drop Multiplexer。在光层远程重配各波长通道的路由——哪些波长在哪个节点下载或插入，通过软件控制而无需物理改动光纤连接。是 DWDM 城域和长距网络的核心节点设备。" /> | 需要 | 远程重配波长路径、故障自动保护倒换——必须动态切换 |
| 片上光互连网络 | 需要 | 不同计算节点间按需建立光路 |
| 晶圆级测试与产线诊断 | 需要（局部） | 将测试信号路由进/出不同光路，通常用外部光开关实现 |

**VOA——WDM 系统的"功率阀门"。** VOA 只衰减光功率，不切路径。基于 PIN 结载流子注入：正偏下向波导注入自由载流子 → 增强自由载流子吸收 → 衰减通过的光。典型衰减 15–20 dB，响应 30–50 ns。

VOA 最核心的用途是**通道间功率均衡**——这是所有用途中优先级最高的一个。WDM 系统中，激光器各通道输出不完全一致、合波/分波器插损不同、不同波长传输损耗有差异——全链路累积后各通道功率可达数 dB 差异。不均衡的后果是功率最低的通道绑架全系统 BER 下限。VOA 在合波前或分波后逐通道拉平功率，使所有通道在探测器端等强。

除此之外还有两个辅助用途：

1. **调制器输入功率预调** — 微环调制器输入功率有严格上限（~0.3 mW 触发环内 TPA，§0），VOA 在调制器前截流防止非线性。
2. **长期链路预算管理** — 预留可调衰减量为光纤老化、连接器污染、激光器长期退化提供补偿余量。

什么场景不需要 VOA：

| 场景 | 需要 VOA？ | 原因 |
|------|----------|------|
| 单通道链路 | 不需要 | 无通道间功率不均问题 |
| 短距互连（功率裕量大） | 通常不需要 | 链路预算宽裕，功率差异可容忍 |
| WDM ≤4 通道 | 可选 | 功率差异通常在容忍范围内 |
| WDM >4 通道 | 基本标配 | 通道数越大，最差与最优通道的功率差距越不可忽略 |

## 7. 从光到电，再从电控制光
